Repository: aliyanamu/lcmh-assessment

# Low Carbon Materials Hub — Assessment

A thin slice of a platform that makes concrete **EPDs** (Environmental Product Declarations) comparable for non-expert builders. Two parts, done in order:

- **Part 1 — data:** extract 20 concrete EPD PDFs into structured, provenance-traceable JSON.
- **Part 2 — app:** a Next.js + TypeScript app to compare products by embodied carbon across the life cycle.

## Status

- **Part 1 — complete.** 20 EPDs → `data/*.json` (95 products, incl. one 76-mix catalog). See the [review](docs/reviews/2026-07-03-part1-extraction-review.md): hard rule holds, 0 wrong numbers.
- **Part 2 — not started.**

## The one hard rule

Every carbon figure traces to its source EPD — `{ source.file, source_page }`. A number without provenance does not ship. The honesty invariants (not-declared ≠ zero, `incl` ≠ ND ≠ 0, module D kept separate, +A1 not comparable with +A2) are spelled out in [`CLAUDE.md`](CLAUDE.md) and encoded in the schema + validator.

## Validate the data

```sh
node scripts/validate.mjs
```

Needs **Node 18+** (pure builtins — no `npm install`). Exit 0 with **0 errors** = every record is structurally sound and every figure carries provenance. **Flags** are human-review items (e.g. an unusually low-carbon mix), not failures — each is explained in the record's `notes[]`.

Re-dumping PDF text (optional, extraction-time only) needs PyMuPDF: `pip install pymupdf`, then `python3 scripts/pdf_text.py source-pdfs/<file>.pdf [page]`.

# EPD Data — corpus & filename map

20 concrete EPDs → one `data/<epd_id>.json` each (**95 products** total: 19 single-product records + one 76-mix catalog). Source PDFs live in `../source-pdfs/`, kept **as received** — the exact original filename is stored in every record's `source.file` (the authoritative provenance link). See `schema.md` for the shape.

**Naming rule:** `<program>-<regnum>` — registration number verbatim from the document (no invented zero-padding), revision suffix (`-001`/`:003`) dropped, since the base number is unique in this corpus.

**GWP column below** = EN 15804 **+A2** GWP-total, modules **A1–A3**, kg CO₂e per m³ (the canonical cradle-to-gate figure; full stage-by-stage data is in each record). Not directly comparable across differing strength classes or `+A1`-vs-`+A2` methodologies — the app surfaces those caveats.

## EPD Hub (10)

| epd_id | product | manufacturer | strength | A1–A3 GWP | source PDF |
|---|---|---|---|---:|---|
| `HUB-5210` | Envirocrete® 40% 32MPa (Melbourne SE) | Boral Limited | 32 MPa | 275 | `EPD_HUB-5210_2026-06-27_en.pdf` |
| `HUB-5394` | AN3220100Enhanced | Tandy Concrete | 32 MPa | 232 | `EPD_HUB-5394_2026-06-27_en.pdf` |
| `HUB-5480` | ATILTS4020100Enhanced | Tandy Concrete | 40 MPa | 280 | `EPD_HUB-5480_2026-06-27_en.pdf` |
| `HUB-5527` | CTILTS4020100Enhanced | Tandy Concrete | 40 MPa | 284 | `EPD_HUB-5527_2026-06-27_en.pdf` |
| `HUB-5555` | 40MPa 20mm Enviro 50% SCM 100SL | Boral Limited | 40 MPa | 220 | `EPD_HUB-5555_2026-06-27_en.pdf` |
| `HUB-5556` | 50MPa 20mm Enviro 50% SCM 100SL | Boral Limited | 50 MPa | 268 | `EPD_HUB-5556_2026-06-27_en.pdf` |
| `HUB-5749` | N25/10/100 Xencrete | Entire Concrete | 25 MPa | 209 | `EPD_HUB-5749_2026-06-27_en.pdf` |
| `HUB-5882` | 40 MPa High Performance Concrete | Boral Limited | 40 MPa | 297 | `EPD_HUB-5882_2026-06-27_en.pdf` |
| `HUB-5943` | N50/20 Xencrete | Entire Concrete | 50 MPa | 310 | `EPD_HUB-5943_2026-06-27_en.pdf` |
| `HUB-5991` | N40/20 Xencrete | Entire Concrete | 40 MPa | 273 | `EPD_HUB-5991_2026-06-27_en.pdf` |

## EPD International / Australasia (IES) (10)

| epd_id | product | manufacturer | strength | A1–A3 GWP | source PDF | note |
|---|---|---|---|---:|---|---|
| `IES-0009353` | **76 mixes (catalog)** | Hallett Group Pty Ltd | 10–80 MPa | 73–495 | `epd-australasia-com-…-epd-ies-0009353-003-hallett-ready-mix-concrete-…pdf` | multi-product `products[]`; rev 003 |
| `IES-0014327` | GEOStone QX25MOR (S25 Moreton) | Holcim (Australia) Pty Ltd | 25 MPa | 237 | `epd-australasia-com-…-epd-ies-0014327-002-holcim-qld-seq-geostone-qx25mor-…pdf` | rev 002 |
| `IES-0014769` | P252080 — General use | Hanson Construction Materials Pty Ltd | 25 MPa | 127 | `EPD-IES-0014769_P252080.pdf` | declares B1–B7 + D (net burden) |
| `IES-0014785` | GE322LPF2 — General works | Heidelberg Materials Australia Pty Ltd | 32 MPa | 145 | `EPD-IES-0014785_Heidelberg_Woolworths-GE322LPF2.pdf` | |
| `IES-0014958` | HyLo-50 Normal-Class 25 MPa | Hymix Australia Pty Ltd | 25 MPa | 141 | `EPD-IES-0014958_Hymix_GE252WA06-3_2024-11-19.pdf` | filename code absent from PDF |
| `IES-0021165` | Futurecrete Normal Class GL:Slag 25 MPa | Adbri Limited | 25 MPa | 143.83 | `epd-ies-0021165-sn252f100.pdf` | no declared mass (null) |
| `IES-0021754` | AR2520 Premixed Concrete — General use | Aurora Construction Materials Epping | 25 MPa | 140 | `epd-ies-0021754-001-acm-rockbank-ar2520.pdf` | rev 001 |

File: data/HUB-5210.json
{
  "epd_id": "HUB-5210",
  "product_name": "Envirocrete® 40% 32MPa Melbourne South-East",
  "manufacturer": "Boral Limited",
  "program_operator": "EPD Hub",
  "published": "2026-01-30",
  "valid_until": "2031-01-29",
  "standard": "EN 15804+A2",
  "pcr": "EPD Hub Core PCR v1.2 (2025-03-24); cPCR EN 16757",
  "lca_tool": "One Click LCA EPD Generator",
  "verification": { "type": "external", "verifier": "Vera Durão" },
  "scope": "Cradle-to-gate (A1-3) with modules C1-4, D",
  "source": { "file": "EPD_HUB-5210_2026-06-27_en.pdf" },

  "compressive_strength": {
    "raw_class": "32 MPa",
    "value_mpa": 32,
    "test_age_days": 28,
    "standard": "AS 1379",
    "source_page": 4
  },
  "location": {
    "production": "Melbourne South-East",
    "sites": ["Cranbourne", "Clayton", "Dandenong", "Healesville", "Montrose", "Nunawading", "Pakenham"],
    "country": "AU",
    "source_page": 3
  },
  "declared_unit": { "unit": "1 m3", "mass_kg": 2225, "source_page": 4 },

  "gwp_total": {
    "methodology": "EN 15804+A2 / EF 3.1",
    "unit": "kg CO2e",
    "per": "1 m3",
    "source_page": 13,
    "modules": {
      "A1": 255, "A2": 13.8, "A3": 5.97, "A1A3": 275,
      "A4": "ND", "A5": "ND",
      "B1": "ND", "B2": "ND", "B3": "ND", "B4": "ND", "B5": "ND", "B6": "ND", "B7": "ND",
      "C1": 4.23, "C2": 12.0, "C3": 6.82, "C4": 4.17,
      "D": -12.2
    }
  },
  "gwp_a1a3_split": { "fossil": 274, "biogenic": 0.156, "luluc": 0.0133, "source_page": 13 },
  "gwp_a1a3_alt": { "methodology": "EN 15804+A1 / CML", "value": 273, "source_page": 17 },

  "summary_extras": {
    "total_energy_use_kwh_a1a3": { "value": 531, "source_page": 4 },
    "net_freshwater_use_m3_a1a3": { "value": 5.57, "source_page": 4 }
  },

  "notes": [
    "Product name appears as 'Envirocrete® 40% 32MPa Melbourne South-East' on the cover page, while the structured 'Product name' field (p4) reads only 'Envirocrete® 40% 32MPa'. The region is retained here because this is a location-specific, multi-site-grouped declaration (7 sites averaged by production volume, p6): Cranbourne, Clayton, Dandenong, Healesville, Montrose, Nunawading, Pakenham.",
    "Compressive strength class printed as '32 MPa' (Product characteristics, p4) with no AS-class letter prefix (e.g. no 'N32'), unlike the product name's '32MPa' (no space). raw_class taken verbatim from the Product characteristics field. Product standards field cites 'AS 1379' with no edition year (unlike HUB-5943's 'AS 1379-2007').",
    "Scope is cradle-to-gate (A1-A3) plus C1-C4, D only; A4-A5 explicitly 'Modules not declared' (p5 system-boundary table and p11 narrative) despite the LCA covering a transport/installation description — no A4-A5 figures are given.",
    "Core impact table (EN 15804+A2, EF 3.1) is a two-page spread: A1/A2/A3/A1-A3 on p13, C1/C2/C3/C4/D on p14. gwp_total.source_page records p13 (primary/product-stage page).",
    "gwp_a1a3_alt sourced from the separate 'Environmental impacts – EN 15804+A1, CML / ISO 21930' table (p17, GWP A1-A3 = 273), not from the 'Additional indicator – GWP-GHG' table (p18, A1-A3 = 274) — GWP-GHG is never used for gwp_a1a3_alt per schema.",
    "lca_tool given only as 'One Click LCA EPD Generator' (p5, p12) with no version number stated anywhere in this document, unlike HUB-5943 which cites 'v3.2.3'.",
    "Verification checkbox marks (Internal/External) were not recoverable from PDF text extraction; type inferred as 'external' from 'Category of EPD: Third party verified EPD', the named EPD verifier (Vera Durão), and the p20 third-party verification statement."
  ]
}

File: data/HUB-5394.json
{
  "epd_id": "HUB-5394",
  "product_name": "AN3220100Enhanced",
  "manufacturer": "Tandy Concrete",
  "program_operator": "EPD Hub",
  "published": "2026-02-15",
  "valid_until": "2031-02-14",
  "standard": "EN 15804+A2",
  "pcr": "EPD Hub Core PCR v1.2 (2025-03-24); cPCR EN 16757",
  "lca_tool": "One Click LCA Concrete EPD Generator v3.2.1",
  "verification": { "type": "external", "verifier": "Vera Durão" },
  "scope": "Cradle to gate with options, A4-A5, and modules C1-C4, D",
  "source": { "file": "EPD_HUB-5394_2026-06-27_en.pdf" },

  "compressive_strength": {
    "raw_class": "N32",
    "value_mpa": 32,
    "test_age_days": 28,
    "standard": "AS 1379:2007(2017)",
    "source_page": 2
  },
  "location": {
    "production": "Mackay, QLD, Australia",
    "sites": ["Mackay, QLD"],
    "country": "AU",
    "source_page": 2
  },
  "declared_unit": { "unit": "1 m3", "mass_kg": 2352, "source_page": 2 },

  "gwp_total": {
    "methodology": "EN 15804+A2 / EF 3.1",
    "unit": "kg CO2e",
    "per": "1 m3",
    "source_page": 9,
    "modules": {
      "A1": 213, "A2": 15.9, "A3": 3.31, "A1A3": 232,
      "A4": 2.79, "A5": 15.1,
      "B1": "ND", "B2": "ND", "B3": "ND", "B4": "ND", "B5": "ND", "B6": "ND", "B7": "ND",
      "C1": 4.48, "C2": 12.7, "C3": 7.2, "C4": 4.41,
      "D": -13.2
    }
  },
  "gwp_a1a3_split": { "fossil": 232, "biogenic": -0.0196, "luluc": 0.025, "source_page": 9 },
  "gwp_a1a3_alt": { "methodology": "EN 15804+A1 / CML", "value": 232, "source_page": 11 },

  "summary_extras": {
    "total_energy_use_kwh_a1a3": { "value": 196, "source_page": 2 },
    "net_freshwater_use_m3_a1a3": { "value": 0.61, "source_page": 2 }
  },

  "notes": [
    "GWP-GHG table (p12) is numerically identical to GWP-total (p9) across every module — including A1-A3 = 232 — despite a non-zero GWP-biogenic component in A1-A3 (-0.0196); likely a reporting artifact (same pattern seen in IES-0029695), not used for the canonical A1A3 value here.",
    "Exposure class is listed as 'A2' (AS 1379/AS 1012 durability exposure classification, p2) — coincides with the EN 15804 module code A2 (transport to manufacturer); the two are unrelated designations.",
    "gwp_a1a3_alt (+A1/CML = 232) retained only to drive a 'not comparable' warning against +A2 figures; it numerically coincides with the +A2 A1A3 total (232) though the underlying A1/A2/A3 splits differ slightly (212/15.8/3.29 vs 213/15.9/3.31).",
    "State (QLD) inferred from the company description (p3: 'staff across Queensland') — the manufacturer/production address itself (p2) reads only '21 Mackay Slade Point Road, Mackay, Australia', with no state abbreviation."
  ]
}

File: data/HUB-5480.json
{
  "epd_id": "HUB-5480",
  "product_name": "ATILTS4020100Enhanced",
  "manufacturer": "Tandy Concrete",
  "program_operator": "EPD Hub",
  "published": "2026-02-20",
  "valid_until": "2031-02-19",
  "standard": "EN 15804+A2",
  "pcr": "EPD Hub Core PCR v1.2 (2025-03-24); cPCR EN 16757",
  "lca_tool": "One Click LCA Concrete EPD Generator v3.2.1",
  "verification": { "type": "external", "verifier": "Vera Durão" },
  "scope": "Cradle to gate with options, A4-A5, and modules C1-C4, D",
  "source": { "file": "EPD_HUB-5480_2026-06-27_en.pdf" },

  "compressive_strength": {
    "raw_class": "S40",
    "value_mpa": 40,
    "test_age_days": 28,
    "standard": "AS 1379:2007",
    "source_page": 2
  },
  "location": {
    "production": "Mackay, QLD, Australia",
    "sites": ["Mackay, QLD"],
    "country": "AU",
    "source_page": 2
  },
  "declared_unit": { "unit": "1 m3", "mass_kg": 2408, "source_page": 2 },

  "gwp_total": {
    "methodology": "EN 15804+A2 / EF 3.1",
    "unit": "kg CO2e",
    "per": "1 m3",
    "source_page": 9,
    "modules": {
      "A1": 259, "A2": 17.7, "A3": 3.39, "A1A3": 280,
      "A4": 2.85, "A5": 16.6,
      "B1": "ND", "B2": "ND", "B3": "ND", "B4": "ND", "B5": "ND", "B6": "ND", "B7": "ND",
      "C1": 4.58, "C2": 13, "C3": 7.38, "C4": 4.51,
      "D": -13.5
    }
  },
  "gwp_a1a3_split": { "fossil": 280, "biogenic": -0.0246, "luluc": 0.0296, "source_page": 9 },
  "gwp_a1a3_alt": { "methodology": "EN 15804+A1 / CML", "value": 280, "source_page": 11 },

  "summary_extras": {
    "total_energy_use_kwh_a1a3": { "value": 215, "source_page": 2 },
    "net_freshwater_use_m3_a1a3": { "value": 0.673, "source_page": 2 }
  },

  "notes": [
    "Product standards field (p2) lists 'EN 206', but the product description and bibliography (p2, p7) both cite 'AS 1379 - Specification and supply of concrete' as the governing standard for the S40 compressive-strength class (S-grade is an AS 1379 special-class designation, not EN 206) — compressive_strength.standard uses AS 1379:2007 accordingly; EN 206 appears to be an unrelated template default.",
    "location.production/sites normalized to 'Mackay, QLD, Australia' — the source address (p2) states only '21 Mackay Slade Point Road, Mackay, Australia' with no state code; QLD added since the doc repeatedly situates Mackay operations within Queensland (p3).",
    "A5 installation text (p7) reads 'A production loss of  % at installation is assumed (A5)' with the percentage figure dropped from the extracted PDF text (the allocation section on p5 gives 'A5, 3% waste'); does not affect the declared GWP-A5 figure (16.6 kg CO2e) used here.",
    "Single-site, non-grouped EPD: 'Type of grouping: No grouping ... This EPD is product and factory specific' (p5).",
    "gwp_a1a3_alt (+A1/CML, p11) = 280, identical to the +A2 GWP-total (p9) at this precision — retained only to drive a 'not comparable' warning.",
    "A separate 'ADDITIONAL INDICATOR – GWP-GHG' table exists (p12, A1-A3 = 280, same as GWP-total since biogenic contribution is negligible) — not used for gwp_a1a3_alt per schema (never GWP-GHG)."
  ]
}

File: data/HUB-5527.json
{
  "epd_id": "HUB-5527",
  "product_name": "CTILTS4020100Enhanced",
  "manufacturer": "Tandy Concrete",
  "program_operator": "EPD Hub",
  "published": "2026-02-25",
  "valid_until": "2031-02-24",
  "standard": "EN 15804+A2",
  "pcr": "EPD Hub Core PCR v1.2 (2025-03-24); cPCR EN 16757",
  "lca_tool": "One Click LCA Concrete EPD Generator v3.2.1",
  "verification": { "type": "external", "verifier": "Vera Durão" },
  "scope": "Cradle to gate with options, A4-A5, and modules C1-C4, D",
  "source": { "file": "EPD_HUB-5527_2026-06-27_en.pdf" },

  "compressive_strength": {
    "raw_class": "S40",
    "value_mpa": 40,
    "test_age_days": 28,
    "standard": "AS 1379-2007",
    "source_page": 2
  },
  "location": {
    "production": "Airlie Beach, Australia",
    "sites": ["Airlie Beach"],
    "country": "AU",
    "source_page": 2
  },
  "declared_unit": { "unit": "1 m3", "mass_kg": 2388, "source_page": 2 },

  "gwp_total": {
    "methodology": "EN 15804+A2 / EF 3.1",
    "unit": "kg CO2e",
    "per": "1 m3",
    "source_page": 9,
    "modules": {
      "A1": 254, "A2": 26.3, "A3": 4.07, "A1A3": 284,
      "A4": 2.19, "A5": 16.7,
      "B1": "ND", "B2": "ND", "B3": "ND", "B4": "ND", "B5": "ND", "B6": "ND", "B7": "ND",
      "C1": 4.54, "C2": 12.9, "C3": 7.31, "C4": 4.47,
      "D": -13.4
    }
  },
  "gwp_a1a3_split": { "fossil": 284, "biogenic": -0.0281, "luluc": 0.0333, "source_page": 9 },
  "gwp_a1a3_alt": { "methodology": "EN 15804+A1 / CML", "value": 284, "source_page": 11 },

  "summary_extras": {
    "total_energy_use_kwh_a1a3": { "value": 255, "source_page": 2 },
    "net_freshwater_use_m3_a1a3": { "value": 0.692, "source_page": 2 }
  },

  "notes": [
    "Compressive strength class 'S40' (28-day) — the 'S' prefix denotes AS 1379 special-class concrete per this corpus's convention (cf. S32MPa/S25-20-100 in IES docs), though this EPD's own text never uses the words 'special-class'; standard recorded as the base 'AS 1379-2007' citation from the bibliography (p7) and product description (p2, '...designed to comply with the requirements of AS1379').",
    "location.sites reflects the single 'Place of production' address given for this product (Airlie Beach, p2). Marketing text on p3 separately lists five company-wide batch plants (Airlie Beach, Mackay, Marian, Rockhampton, Yeppoon) not tied specifically to this EPD's declared production site.",
    "p12 GWP-GHG (A1-A3 = 284) prints identical to GWP-total (A1-A3 = 284) despite a small non-zero biogenic component (-0.0281 at A1-A3) — likely a rounding artifact at 3 significant figures, the same pattern flagged in IES-0029695. GWP-GHG is not used anywhere in this record (never placed in gwp_a1a3_alt).",
    "EN 15804+A1/CML table (p11) A1-A3 total also rounds to 284, coincidentally identical to the +A2 figure; underlying per-module CML values differ slightly (A1 253 vs 254, A2 26.2 vs 26.3, A3 4.04 vs 4.07), consistent with them being separate methodologies."
  ]
}

File: data/HUB-5555.json
{
  "epd_id": "HUB-5555",
  "product_name": "40MPa 20mm Enviro 50% SCM 100SL Conc",
  "manufacturer": "Boral Limited",
  "program_operator": "EPD Hub",
  "published": "2026-02-26",
  "valid_until": "2031-02-25",
  "standard": "EN 15804+A2",
  "pcr": "EPD Hub Core PCR v1.2 (2025-03-24); cPCR EN 16757",
  "lca_tool": "One Click LCA EPD Generator",
  "verification": { "type": "external", "verifier": "Vera Durão" },
  "scope": "Cradle-to-gate (A1-3) with modules C1-4, D",
  "source": { "file": "EPD_HUB-5555_2026-06-27_en.pdf" },

  "compressive_strength": {
    "raw_class": "S40",
    "value_mpa": 40,
    "test_age_days": 28,
    "standard": "AS 1379",
    "source_page": 4
  },
  "location": {
    "production": "Melbourne, VIC, Australia",
    "sites": ["Deer Park", "Tullamarine", "Somerton", "Sunbury", "Wollert", "Melton", "West Melbourne", "West Melbourne (wet)"],
    "country": "AU",
    "source_page": 6
  },
  "declared_unit": { "unit": "1 m3", "mass_kg": 2338, "source_page": 4 },

  "gwp_total": {
    "methodology": "EN 15804+A2 / EF 3.1",
    "unit": "kg CO2e",
    "per": "1 m3",
    "source_page": 13,
    "modules": {
      "A1": 209, "A2": 6.12, "A3": 5.60, "A1A3": 220,
      "A4": "ND", "A5": "ND",
      "B1": "ND", "B2": "ND", "B3": "ND", "B4": "ND", "B5": "ND", "B6": "ND", "B7": "ND",
      "C1": 4.45, "C2": 12.6, "C3": 7.16, "C4": 4.38,
      "D": -12.8
    }
  },
  "gwp_a1a3_split": { "fossil": 220, "biogenic": 0.0926, "luluc": 0.074, "source_page": 13 },
  "gwp_a1a3_alt": { "methodology": "EN 15804+A1 / CML", "value": 220, "source_page": 17 },

  "summary_extras": {
    "total_energy_use_kwh_a1a3": { "value": 318, "source_page": 4 },
    "net_freshwater_use_m3_a1a3": { "value": 4.97, "source_page": 4 }
  },

  "notes": [
    "Product stage A1/A2/A3 reported as a real split (209 + 6.12 + 5.60 ≈ 220 = A1A3), not combined-only — modules stored as numbers, not 'incl'.",
    "A4-A5 (transport/installation) and B1-B7 (use stage) are explicitly ND per the system-boundary table (p5) and narrative text ('Modules not declared', p11) — narrower scope than some EPDs (no construction or use stage).",
    "Site grouping (p6): product declared as a single result averaged across 8 Melbourne-metro sites — Deer Park, Tullamarine, Somerton, Sunbury, Wollert, Melton, West Melbourne, and West Melbourne (wet); the last two are distinct plants (dry vs wet batching) both named 'West Melbourne' in the source, kept verbatim as separate list entries. Place of production (p3, general info) is given simply as 'Melbourne'.",
    "A separate EN 15804+A1/CML GWP table exists (p17, A1-A3 = 220) → captured as gwp_a1a3_alt for the 'not comparable' warning. A further 'GWP-GHG' indicator table (p18, A1-A3 = 220) also exists but per schema is never used for gwp_a1a3_alt.",
    "Compressive strength standard cited in source only as 'AS 1379' (no year/edition given, unlike some sibling EPDs that cite 'AS 1379-2007')."
  ]
}

File: data/HUB-5556.json
{
  "epd_id": "HUB-5556",
  "product_name": "50MPa 20mm Enviro 50% SCM 100SL Conc",
  "manufacturer": "Boral Limited",
  "program_operator": "EPD Hub",
  "published": "2026-02-27",
  "valid_until": "2031-02-26",
  "standard": "EN 15804+A2",
  "pcr": "EPD Hub Core PCR v1.2 (2025-03-24); cPCR EN 16757",
  "lca_tool": "One Click LCA EPD Generator",
  "verification": { "type": "external", "verifier": "Vera Durão" },
  "scope": "Cradle-to-gate (A1-3) with modules C1-4, D",
  "source": { "file": "EPD_HUB-5556_2026-06-27_en.pdf" },

  "compressive_strength": {
    "raw_class": "S50",
    "value_mpa": 50,
    "test_age_days": 28,
    "standard": "AS 1379",
    "source_page": 4
  },
  "location": {
    "production": "Melbourne, VIC, Australia",
    "sites": ["Deer Park", "Tullamarine", "Somerton", "Sunbury", "Wollert", "Melton", "West Melbourne", "West Melbourne (wet)"],
    "country": "AU",
    "source_page": 3
  },
  "declared_unit": { "unit": "1 m3", "mass_kg": 2377, "source_page": 4 },

  "gwp_total": {
    "methodology": "EN 15804+A2 / EF 3.1",
    "unit": "kg CO2e",
    "per": "1 m3",
    "source_page": 13,
    "modules": {
      "A1": 256, "A2": 6.58, "A3": 5.62, "A1A3": 268,
      "A4": "ND", "A5": "ND",
      "B1": "ND", "B2": "ND", "B3": "ND", "B4": "ND", "B5": "ND", "B6": "ND", "B7": "ND",
      "C1": 4.52, "C2": 12.8, "C3": 7.28, "C4": 4.45,
      "D": -13
    }
  },
  "gwp_a1a3_split": { "fossil": 268, "biogenic": 0.108, "luluc": 0.0918, "source_page": 13 },
  "gwp_a1a3_alt": { "methodology": "EN 15804+A1 / CML", "value": 268, "source_page": 17 },

  "summary_extras": {
    "total_energy_use_kwh_a1a3": { "value": 374, "source_page": 4 },
    "net_freshwater_use_m3_a1a3": { "value": 5.19, "source_page": 4 }
  },

  "notes": [
    "A4 (transport to site) and A5 (installation) are explicitly declared 'ND' in the system-boundary matrix (p5) and confirmed in the narrative ('Transport and installation (A4-A5) ... Modules not declared', p11) — a qualitative description of the installation process is given but no data is reported; not an oversight.",
    "B1–B7 all ND (use stage not assessed; product contains no biogenic carbon content >5%, p6).",
    "Module D (-13 kg CO2e) is the recycling credit (70% of demolished concrete recycled to gravel, p11) and is never summed into an A–C total. In the p5 system-boundary matrix, D's declared status is rendered as three separate marked sub-columns (Reuse/Recovery/Recycling) rather than one — a table-structure artifact, not 3 separate D values.",
    "gwp_total.modules spans two PDF pages: A1/A2/A3/A1-A3 from the 'Core environmental impact indicators – EN 15804+A2, EF 3.1' table on p13; C1/C2/C3/C4/D from its continuation on p14. source_page recorded as 13 (table origin).",
    "An EN 15804+A1/CML table exists ('Environmental impacts – EN 15804+A1, CML / ISO 21930', p17-18) → gwp_a1a3_alt populated. Its A1-A3 total (268) coincides exactly with the +A2 canonical total (268); a separate 'GWP-GHG' indicator (p18, also 268 for A1-A3) exists but is correctly excluded from gwp_a1a3_alt per schema rule.",
    "location.production ('Melbourne, VIC, Australia') combines 'Place of production: Melbourne' (p3, general info) with the Victoria state qualifier and 8-site list given only in 'Product & manufacturing sites grouping' (p6: Deer Park, Tullamarine, Somerton, Sunbury, Wollert, Melton, West Melbourne, West Melbourne (wet)). source_page recorded as 3 (primary declaration); site detail is on p6.",
    "Compressive strength standard cited in-document simply as 'AS 1379' (Product standards, p4) with no year/edition given, unlike sibling corpus EPDs that cite 'AS 1379-2007' or 'AS 1379:2007' — recorded verbatim, not inferred.",
    "Internal consistency check: A1+A2+A3 = 256+6.58+5.62 = 268.2 vs declared A1A3 = 268 (within tolerance). fossil+biogenic+luluc = 268+0.108+0.0918 = 268.2 vs A1A3 = 268 (within tolerance)."
  ]
}

File: data/HUB-5749.json
{
  "epd_id": "HUB-5749",
  "product_name": "N25/10/100 Xencrete",
  "manufacturer": "Entire Concrete",
  "program_operator": "EPD Hub",
  "published": "2026-03-17",
  "valid_until": "2031-03-16",
  "standard": "EN 15804+A2",
  "pcr": "EPD Hub Core PCR v1.2 (2025-03-24); cPCR EN 16757",
  "lca_tool": "One Click LCA Concrete EPD Generator v3.2.3",
  "verification": { "type": "external", "verifier": "Vera Durão" },
  "scope": "Cradle to gate with options, A4-A5, and modules C1-C4, D",
  "source": { "file": "EPD_HUB-5749_2026-06-27_en.pdf" },

  "compressive_strength": {
    "raw_class": "N25",
    "value_mpa": 25,
    "test_age_days": 28,
    "standard": "AS 1379-2007",
    "source_page": 2
  },
  "location": {
    "production": "Hunter Valley, NSW, Australia",
    "sites": ["Cameron Park", "Singleton"],
    "country": "AU",
    "source_page": 2
  },
  "declared_unit": { "unit": "1 m3", "mass_kg": 2286, "source_page": 2 },

  "gwp_total": {
    "methodology": "EN 15804+A2 / EF 3.1",
    "unit": "kg CO2e",
    "per": "1 m3",
    "source_page": 8,
    "modules": {
      "A1": 175, "A2": 29.8, "A3": 3.67, "A1A3": 209,
      "A4": 2.93, "A5": 14.4,
      "B1": "ND", "B2": "ND", "B3": "ND", "B4": "ND", "B5": "ND", "B6": "ND", "B7": "ND",
      "C1": 4.35, "C2": 12.3, "C3": 7.00, "C4": 4.28,
      "D": -11.8
    }
  },
  "gwp_a1a3_split": { "fossil": 208, "biogenic": 0.0838, "luluc": 0.0458, "source_page": 8 },
  "gwp_a1a3_alt": { "methodology": "EN 15804+A1 / CML", "value": 208, "source_page": 10 },

  "summary_extras": {
    "total_energy_use_kwh_a1a3": { "value": 417, "source_page": 2 },
    "net_freshwater_use_m3_a1a3": { "value": 0.504, "source_page": 2 }
  },

  "notes": [
    "Source defect (p5): the A5 installation-scenario narrative reads 'A production loss of  % at installation is assumed (A5)' — the numeric value was dropped from the template; the Allocation section (p4) separately states 'A5, 3% waste', suggesting the intended figure is 3%. Does not affect any GWP figure captured here.",
    "B1–B7 all ND (use stage not assessed). Module D is the recycling credit (−11.8) and is never summed into an A–C total.",
    "gwp_a1a3_alt (+A1/CML = 208) retained only to drive a 'not comparable' warning against +A2 figures.",
    "Same manufacturer/template family as EPD Hub HUB-5943 (Entire Concrete, Cameron Park + Singleton sites); PCR, program operator, and lca_tool strings are identical across the two EPDs.",
    "location.source_page=2 carries the place of production (Cameron Park address) and country; the second plant site 'Singleton' is named on p3 ('concrete plants in Cameron Park and Singleton'). sites[] therefore draws from p2-3."
  ]
}

File: data/HUB-5882.json
{
  "epd_id": "HUB-5882",
  "product_name": "40 MPa High Performance Concrete",
  "manufacturer": "Boral Limited",
  "program_operator": "EPD Hub",
  "published": "2026-03-27",
  "valid_until": "2031-03-26",
  "standard": "EN 15804+A2",
  "pcr": "EPD Hub Core PCR v1.2 (2025-03-24); cPCR EN 16757",
  "lca_tool": "One Click LCA EPD Generator",
  "verification": { "type": "external", "verifier": "Vera Durão" },
  "scope": "Cradle-to-gate (A1-A3) with modules C1-4, D",
  "source": { "file": "EPD_HUB-5882_2026-06-27_en.pdf" },

  "compressive_strength": {
    "raw_class": "S40",
    "value_mpa": 40,
    "test_age_days": 28,
    "standard": "AS 1379-2007",
    "source_page": 4
  },
  "location": {
    "production": "Melbourne, VIC, Australia",
    "sites": ["Deer Park", "Tullamarine", "Somerton", "Sunbury", "Wollert", "Melton", "West Melbourne", "West Melbourne (wet)"],
    "country": "AU",
    "source_page": 6
  },
  "declared_unit": { "unit": "1 m3", "mass_kg": 2338, "source_page": 4 },

  "gwp_total": {
    "methodology": "EN 15804+A2 / EF 3.1",
    "unit": "kg CO2e",
    "per": "1 m3",
    "source_page": 13,
    "modules": {
      "A1": 276, "A2": 15, "A3": 5.6, "A1A3": 297,
      "A4": "ND", "A5": "ND",
      "B1": "ND", "B2": "ND", "B3": "ND", "B4": "ND", "B5": "ND", "B6": "ND", "B7": "ND",
      "C1": 4.45, "C2": 12.6, "C3": 7.16, "C4": 4.38,
      "D": -12.8
    }
  },
  "gwp_a1a3_split": { "fossil": 297, "biogenic": 0.0247, "luluc": 0.048, "source_page": 13 },
  "gwp_a1a3_alt": { "methodology": "EN 15804+A1 / CML", "value": 297, "source_page": 17 },

  "summary_extras": {
    "total_energy_use_kwh_a1a3": { "value": 454, "source_page": 4 },
    "net_freshwater_use_m3_a1a3": { "value": 7.1, "source_page": 4 }
  },

  "notes": [
    "Cover title reads '40 MPa High Performance Concrete Melbourne'; the Product specification section (p4) gives the base product name without the location suffix — product_name follows p4, with 'Melbourne' captured separately as location.production.",
    "Scope text on p3 prints 'Cradle-to-gate (A1-3)' (non-standard abbreviation) vs 'A1-A3' used throughout the rest of the document (environmental data summary p4, impact tables p13-18); normalized to 'A1-A3' in the scope field here.",
    "A4-A5 (transport/installation) and B1-B7 (use stage) are all ND per the system boundary table (p5) and the 'Modules not declared' text (p11) — narrower scope than EPDs that declare A4-A5.",
    "EPD verifier named is Vera Durão, acting for EPD Hub Limited (p3); the Internal/External verification checkboxes on p3 render without a visible check mark in extracted text, so 'external' is inferred from the named third-party verifier (same verifier as EPD Hub example HUB-5943).",
    "location.sites (8 sites) sourced from the site-grouping paragraph on p6, which also confirms the state as Victoria; place of production ('Melbourne') and country context appear separately on p3's general information section.",
    "Product is a single declared result averaged by volume across 8 grouped Melbourne-metro sites (Deer Park, Tullamarine, Somerton, Sunbury, Wollert, Melton, West Melbourne, West Melbourne (wet)); reported GWP variation across sites for A1-A3 is -0.4% to +1.3% (p6).",
    "EN 15804+A1/CML table (p17) gives Global Warming Pot. A1-A3 = 297, effectively identical to the +A2 figure — captured as gwp_a1a3_alt to power the 'not comparable' methodology warning. A separate GWP-GHG table (p18) also = 297 but per schema is never used for gwp_a1a3_alt.",
    "Provenance span: gwp_total.source_page=13 is where the EN 15804+A2 core-impact table begins (A1-A3 columns); the C1-C4 and D columns of that same table continue on p14 (verified). A per-block deep-link opens p13 — the end-of-life modules sit one page further."
  ]
}

File: data/HUB-5943.json
{
  "epd_id": "HUB-5943",
  "product_name": "N50/20 Xencrete",
  "manufacturer": "Entire Concrete",
  "program_operator": "EPD Hub",
  "published": "2026-04-09",
  "valid_until": "2031-04-08",
  "standard": "EN 15804+A2",
  "pcr": "EPD Hub Core PCR v1.2 (2025-03-24); cPCR EN 16757",
  "lca_tool": "One Click LCA Concrete EPD Generator v3.2.3",
  "verification": { "type": "external", "verifier": "Vera Durão" },
  "scope": "Cradle to gate with options, A4-A5, and modules C1-C4, D",
  "source": { "file": "EPD_HUB-5943_2026-06-27_en.pdf", "drive_id": "1UvhO1NU9EdmUyshcza0PBrxuJfPAQnsU" },

  "compressive_strength": {
    "raw_class": "N50",
    "value_mpa": 50,
    "test_age_days": 28,
    "standard": "AS 1379-2007",
    "source_page": 2
  },
  "location": {
    "production": "Hunter Valley, NSW, Australia",
    "sites": ["Cameron Park", "Singleton"],
    "country": "AU",
    "source_page": 2
  },
  "declared_unit": { "unit": "1 m3", "mass_kg": 2272, "source_page": 2 },

  "gwp_total": {
    "methodology": "EN 15804+A2 / EF 3.1",
    "unit": "kg CO2e",
    "per": "1 m3",
    "source_page": 8,
    "modules": {
      "A1": 270, "A2": 36.1, "A3": 3.65, "A1A3": 310,
      "A4": 2.91, "A5": 17.5,
      "B1": "ND", "B2": "ND", "B3": "ND", "B4": "ND", "B5": "ND", "B6": "ND", "B7": "ND",
      "C1": 4.32, "C2": 12.2, "C3": 6.96, "C4": 4.26,
      "D": -11.7
    }
  },
  "gwp_a1a3_split": { "fossil": 309, "biogenic": 0.111, "luluc": 0.0613, "source_page": 8 },
  "gwp_a1a3_alt": { "methodology": "EN 15804+A1 / CML", "value": 309, "source_page": 10 },

  "summary_extras": {
    "total_energy_use_kwh_a1a3": { "value": 580, "source_page": 2 },
    "net_freshwater_use_m3_a1a3": { "value": 0.567, "source_page": 2 }
  },

  "notes": [
    "Source typo: the A5 installation/transport scenario header reads 'N20/20 Xencrete' vs 'N50/20' used everywhere else — strength cross-checked against product name and description (50 MPa).",
    "B1–B7 all ND (use stage not assessed). Module D is the recycling credit (−11.7) and is never summed into an A–C total.",
    "gwp_a1a3_alt (+A1/CML = 309) retained only to drive a 'not comparable' warning against +A2 figures.",
    "location.source_page=2 carries the place of production (Cameron Park address) and country; the second plant site 'Singleton' is named on p3 ('concrete plants in Cameron Park and Singleton'). sites[] therefore draws from p2-3."
  ]
}

File: data/HUB-5991.json
{
  "epd_id": "HUB-5991",
  "product_name": "N40/20 Xencrete",
  "manufacturer": "Entire Concrete",
  "program_operator": "EPD Hub",
  "published": "2026-04-15",
  "valid_until": "2031-04-14",
  "standard": "EN 15804+A2",
  "pcr": "EPD Hub Core PCR v1.2 (2025-03-24); cPCR EN 16757",
  "lca_tool": "One Click LCA Concrete EPD Generator v3.2.3",
  "verification": { "type": "external", "verifier": "Vera Durão" },
  "scope": "Cradle to gate with options, A4-A5, and modules C1-C4, D",
  "source": { "file": "EPD_HUB-5991_2026-06-27_en.pdf" },

  "compressive_strength": {
    "raw_class": "N40",
    "value_mpa": 40,
    "test_age_days": 28,
    "standard": "AS 1379-2007",
    "source_page": 2
  },
  "location": {
    "production": "Hunter Valley, NSW, Australia",
    "sites": ["Cameron Park", "Singleton"],
    "country": "AU",
    "source_page": 2
  },
  "declared_unit": { "unit": "1 m3", "mass_kg": 2306, "source_page": 2 },

  "gwp_total": {
    "methodology": "EN 15804+A2 / EF 3.1",
    "unit": "kg CO2e",
    "per": "1 m3",
    "source_page": 8,
    "modules": {
      "A1": 235, "A2": 34.2, "A3": 3.71, "A1A3": 273,
      "A4": 2.96, "A5": 16.4,
      "B1": "ND", "B2": "ND", "B3": "ND", "B4": "ND", "B5": "ND", "B6": "ND", "B7": "ND",
      "C1": 4.39, "C2": 12.4, "C3": 7.06, "C4": 4.32,
      "D": -11.9
    }
  },
  "gwp_a1a3_split": { "fossil": 273, "biogenic": 0.103, "luluc": 0.0565, "source_page": 8 },
  "gwp_a1a3_alt": { "methodology": "EN 15804+A1 / CML", "value": 273, "source_page": 10 },

  "summary_extras": {
    "total_energy_use_kwh_a1a3": { "value": 522, "source_page": 2 },
    "net_freshwater_use_m3_a1a3": { "value": 0.545, "source_page": 2 }
  },

  "notes": [
    "Source typo: p2 'Manufacturer' field reads 'Entire, Hunter Vallet=y, NSW, Australia' (garbled location text with stray '=' in 'Valley', and no company name) instead of the company name; manufacturer normalized to 'Entire Concrete' per the company name used consistently elsewhere in the document (cover page, 'Who We Are' section) and matching sibling EPD HUB-5943 from the same manufacturer.",
    "Source typo: p1 footer renders the product name as 'N40/20/Xencrete' (slash) vs 'N40/20 Xencrete' used everywhere else (title, p2 product name field, headers).",
    "p2 'Address' field reads 'Entire – VWA Plant' rather than a street address (cf. HUB-5943 which gives a full street address) — recorded as-is, not used elsewhere in this record.",
    "B1–B7 all ND (use stage not assessed). Module D is the recycling credit (−11.9) and is never summed into an A–C total.",
    "gwp_a1a3_alt (+A1/CML = 273, p10) retained only to drive a 'not comparable' warning against +A2 figures; both round to the same displayed total (273) though underlying A2/A3 sub-values differ slightly."
  ]
}

File: data/IES-0009353.json (part 1 of 3)
{
  "epd_id": "IES-0009353",
  "product_name": "Ready Mix Concrete Products (multiple mix designs \u2014 see products[])",
  "manufacturer": "Hallett Group Pty Ltd",
  "program_operator": "EPD International AB",
  "regional_operator": "EPD Australasia",
  "published": "2026-05-04",
  "valid_until": "2028-07-31",
  "standard": "EN 15804+A2",
  "pcr": "PCR 2019:14 Construction Products, version 1.11 (2021-02-05, valid until 2024-12-20); c-PCR-003 Concrete and Concrete Elements / EN 16757 (2019-12-20, valid until 2024-12-20)",
  "lca_tool": "Sphera LCA for Experts (Sphera LCI Database 2022)",
  "verification": {
    "type": "process-certification",
    "verifier": "start2see Pty Ltd (Rob Rouwette), approved by EPD Australasia and The International EPD System"
  },
  "scope": "Cradle to gate (A1-A3) with modules C1-C4 and D; A4-A5 and B1-B7 not declared (not modelled \u2014 best considered at building/structure level)",
  "source": {
    "file": "epd-australasia-com-wp-content-uploads-2023-08-epd-ies-0009353-003-hallett-ready-mix-concrete-2026-05-04-pdf.pdf"
  },
  "products": [
    {
      "product_name": "S1020PLC1",
      "compressive_strength": {
        "raw_class": "S1020",
        "value_mpa": 10,
        "test_age_days": null,
        "standard": "AS 1379 (inferred from S-/N- mix-code prefixes; not explicitly cited in this document)",
        "source_page": 5
      },
      "location": {
        "production": "Mile End, Dry Creek, SA, Australia",
        "sites": [
          "Mile End",
          "Dry Creek"
        ],
        "country": "AU",
        "source_page": 5
      },
      "declared_unit": {
        "unit": "1 m3",
        "mass_kg": 2290,
        "source_page": 5
      },
      "gwp_total": {
        "methodology": "EN 15804+A2",
        "unit": "kg CO2e",
        "per": "1 m3",
        "source_page": 19,
        "modules": {
          "A1": "incl",
          "A2": "incl",
          "A3": "incl",
          "A1A3": 139,
          "A4": "ND",
          "A5": "ND",
          "B1": "ND",
          "B2": "ND",
          "B3": "ND",
          "B4": "ND",
          "B5": "ND",
          "B6": "ND",
          "B7": "ND",
          "C1": 14.8,
          "C2": 5.96,
          "C3": 5.02,
          "C4": 8.45,
          "D": -11.6
        }
      },
      "gwp_a1a3_split": {
        "fossil": 137,
        "biogenic": 1.7,
        "luluc": 0.00927,
        "source_page": 19
      }
    },
    {
      "product_name": "S1520PLC1120",
      "compressive_strength": {
        "raw_class": "S1520",
        "value_mpa": 15,
        "test_age_days": null,
        "standard": "AS 1379 (inferred from S-/N- mix-code prefixes; not explicitly cited in this document)",
        "source_page": 5
      },
      "location": {
        "production": "Mile End, Dry Creek, SA, Australia",
        "sites": [
          "Mile End",
          "Dry Creek"
        ],
        "country": "AU",
        "source_page": 5
      },
      "declared_unit": {
        "unit": "1 m3",
        "mass_kg": 2030,
        "source_page": 5
      },
      "gwp_total": {
        "methodology": "EN 15804+A2",
        "unit": "kg CO2e",
        "per": "1 m3",
        "source_page": 19,
        "modules": {
          "A1": "incl",
          "A2": "incl",
          "A3": "incl",
          "A1A3": 155,
          "A4": "ND",
          "A5": "ND",
          "B1": "ND",
          "B2": "ND",
          "B3": "ND",
          "B4": "ND",
          "B5": "ND",
          "B6": "ND",
          "B7": "ND",
          "C1": 14.8,
          "C2": 5.96,
          "C3": 5.02,
          "C4": 8.45,
          "D": -11.6
        }
      },
      "gwp_a1a3_split": {
        "fossil": 154,
        "biogenic": 1.81,
        "luluc": 0.0104,
        "source_page": 19
      }
    },
    {
      "product_name": "S1520PLC2120",
      "compressive_strength": {
        "raw_class": "S1520",
        "value_mpa": 15,
        "test_age_days": null,
        "standard": "AS 1379 (inferred from S-/N- mix-code prefixes; not explicitly cited in this document)",
        "source_page": 5
      },
      "location": {
        "production": "Mile End, Dry Creek, SA, Australia",
        "sites": [
          "Mile End",
          "Dry Creek"
        ],
        "country": "AU",
        "source_page": 5
      },
      "declared_unit": {
        "unit": "1 m3",
        "mass_kg": 2090,
        "source_page": 5
      },
      "gwp_total": {
        "methodology": "EN 15804+A2",
        "unit": "kg CO2e",
        "per": "1 m3",
        "source_page": 19,
        "modules": {
          "A1": "incl",
          "A2": "incl",
          "A3": "incl",
          "A1A3": 106,
          "A4": "ND",
          "A5": "ND",
          "B1": "ND",
          "B2": "ND",
          "B3": "ND",
          "B4": "ND",
          "B5": "ND",
          "B6": "ND",
          "B7": "ND",
          "C1": 14.8,
          "C2": 5.96,
          "C3": 5.02,
          "C4": 8.45,
          "D": -11.6
        }
      },
      "gwp_a1a3_split": {
        "fossil": 105,
        "biogenic": 1.45,
        "luluc": 0.00778,
        "source_page": 19
      }
    },
    {
      "product_name": "N2010P",
      "compressive_strength": {
        "raw_class": "N2010P",
        "value_mpa": 20,
        "test_age_days": null,
        "standard": "AS 1379 (inferred from S-/N- mix-code prefixes; not explicitly cited in this document)",
        "source_page": 5
      },
      "location": {
        "production": "Mile End, SA, Australia",
        "sites": [
          "Mile End"
        ],
        "country": "AU",
        "source_page": 5
      },
      "declared_unit": {
        "unit": "1 m3",
        "mass_kg": 2290,
        "source_page": 5
      },
      "gwp_total": {
        "methodology": "EN 15804+A2",
        "unit": "kg CO2e",
        "per": "1 m3",
        "source_page": 19,
        "modules": {
          "A1": "incl",
          "A2": "incl",
          "A3": "incl",
          "A1A3": 193,
          "A4": "ND",
          "A5": "ND",
          "B1": "ND",
          "B2": "ND",
          "B3": "ND",
          "B4": "ND",
          "B5": "ND",
          "B6": "ND",
          "B7": "ND",
          "C1": 14.8,
          "C2": 5.96,
          "C3": 5.02,
          "C4": 8.45,
          "D": -11.6
        }
      },
      "gwp_a1a3_split": {
        "fossil": 190,
        "biogenic": 3.14,
        "luluc": 0.00952,
        "source_page": 19
      }
    },
    {
      "product_name": "N2010P100",
      "compressive_strength": {
        "raw_class": "N2010P",
        "value_mpa": 20,
        "test_age_days": null,
        "standard": "AS 1379 (inferred from S-/N- mix-code prefixes; not explicitly cited in this document)",
        "source_page": 5
      },
      "location": {
        "production": "Mile End, SA, Australia",
        "sites": [
          "Mile End"
        ],
        "country": "AU",
        "source_page": 5
      },
      "declared_unit": {
        "unit": "1 m3",
        "mass_kg": 2280,
        "source_page": 5
      },
      "gwp_total": {
        "methodology": "EN 15804+A2",
        "unit": "kg CO2e",
        "per": "1 m3",
        "source_page": 19,
        "modules": {
          "A1": "incl",
          "A2": "incl",
          "A3": "incl",
          "A1A3": 199,
          "A4": "ND",
          "A5": "ND",
          "B1": "ND",
          "B2": "ND",
          "B3": "ND",
          "B4": "ND",
          "B5": "ND",
          "B6": "ND",
          "B7": "ND",
          "C1": 14.8,
          "C2": 5.96,
          "C3": 5.02,
          "C4": 8.45,
          "D": -11.6
        }
      },
      "gwp_a1a3_split": {
        "fossil": 196,
        "biogenic": 3.22,
        "luluc": 0.00987,
        "source_page": 19
      }
    },
    {
      "product_name": "N2020P100",
      "compressive_strength": {
        "raw_class": "N2020P",
        "value_mpa": 20,
        "test_age_days": null,
        "standard": "AS 1379 (inferred from S-/N- mix-code prefixes; not explicitly cited in this document)",
        "source_page": 5
      },
      "location": {
        "production": "Mile End, SA, Australia",
        "sites": [
          "Mile End"
        ],
        "country": "AU",
        "source_page": 5
      },
      "declared_unit": {
        "unit": "1 m3",
        "mass_kg": 2290,
        "source_page": 5
      },
      "gwp_total": {
        "methodology": "EN 15804+A2",
        "unit": "kg CO2e",
        "per": "1 m3",
        "source_page": 19,
        "modules": {
          "A1": "incl",
          "A2": "incl",
          "A3": "incl",
          "A1A3": 230,
          "A4": "ND",
          "A5": "ND",
          "B1": "ND",
          "B2": "ND",
          "B3": "ND",
          "B4": "ND",
          "B5": "ND",
          "B6": "ND",
          "B7": "ND",
          "C1": 14.8,
          "C2": 5.96,
          "C3": 5.02,
          "C4": 8.45,
          "D": -11.6
        }
      },
      "gwp_a1a3_split": {
        "fossil": 226,
        "biogenic": 3.64,
        "luluc": 0.0108,
        "source_page": 19
      }
    },
    {
      "product_name": "N2020P120",
      "compressive_strength": {
        "raw_class": "N2020P",
        "value_mpa": 20,
        "test_age_days": null,
        "standard": "AS 1379 (inferred from S-/N- mix-code prefixes; not explicitly cited in this document)",
        "source_page": 5
      },
      "location": {
        "production": "Mile End, SA, Australia",
        "sites": [
          "Mile End"
        ],
        "country": "AU",
        "source_page": 5
      },
      "declared_unit": {
        "unit": "1 m3",
        "mass_kg": 2290,
        "source_page": 5
      },
      "gwp_total": {
        "methodology": "EN 15804+A2",
        "unit": "kg CO2e",
        "per": "1 m3",
        "source_page": 19,
        "modules": {
          "A1": "incl",
          "A2": "incl",
          "A3": "incl",
          "A1A3": 238,
          "A4": "ND",
          "A5": "ND",
          "B1": "ND",
          "B2": "ND",
          "B3": "ND",
          "B4": "ND",
          "B5": "ND",
          "B6": "ND",
          "B7": "ND",
          "C1": 14.8,
          "C2": 5.96,
          "C3": 5.02,
          "C4": 8.45,
          "D": -11.6
        }
      },
      "gwp_a1a3_split": {
        "fossil": 234,
        "biogenic": 3.75,
        "luluc": 0.0111,
        "source_page": 19
      }
    },
    {
      "product_name": "N2020PRef",
      "compressive_strength": {
        "raw_class": "N2020P",
        "value_mpa": 20,
        "test_age_days": null,
        "standard": "AS 1379 (inferred from S-/N- mix-code prefixes; not explicitly cited in this document)",
        "source_page": 5
      },
      "location": {
        "production": "Dry Creek, Elizabeth, Mile End, McLaren Vale, Osborne, SA, Australia",
        "sites": [
          "Dry Creek",
          "Elizabeth",
          "Mile End",
          "McLaren Vale",
          "Osborne"
        ],
        "country": "AU",
        "source_page": 5
      },
      "declared_unit": {
        "unit": "1 m3",
        "mass_kg": 2308,
        "source_page": 5
      },
      "gwp_total": {
        "methodology": "EN 15804+A2",
        "unit": "kg CO2e",
        "per": "1 m3",
        "source_page": 19,
        "modules": {
          "A1": "incl",
          "A2": "incl",
          "A3": "incl",
          "A1A3": 266,
          "A4": "ND",
          "A5": "ND",
          "B1": "ND",
          "B2": "ND",
          "B3": "ND",
          "B4": "ND",
          "B5": "ND",
          "B6": "ND",
          "B7": "ND",
          "C1": 14.8,
          "C2": 5.96,
          "C3": 5.02,
          "C4": 8.45,
          "D": -11.6
        }
      },
      "gwp_a1a3_split": {
        "fossil": 263,
        "biogenic": 2.87,
        "luluc": 0.0171,
        "source_page": 19
      }
    },
    {
      "product_name": "N2020PF30",
      "compressive_strength": {
        "raw_class": "N2020P",
        "value_mpa": 20,
        "test_age_days": null,
        "standard": "AS 1379 (inferred from S-/N- mix-code prefixes; not explicitly cited in this document)",
        "source_page": 5
      },
      "location": {
        "production": "Dry Creek, Elizabeth, Mile End, McLaren Vale, Osborne, SA, Australia",
        "sites": [
          "Dry Creek",
          "Elizabeth",
          "Mile End",
          "McLaren Vale",
          "Osborne"
        ],
        "country": "AU",
        "source_page": 5
      },
      "declared_unit": {
        "unit": "1 m3",
        "mass_kg": 2308,
        "source_page": 5
      },
      "gwp_total": {
        "methodology": "EN 15804+A2",
        "unit": "kg CO2e",
        "per": "1 m3",
        "source_page": 19,
        "modules": {
          "A1": "incl",
          "A2": "incl",
          "A3": "incl",
          "A1A3": 195,
          "A4": "ND",
          "A5": "ND",
          "B1": "ND",
          "B2": "ND",
          "B3": "ND",
          "B4": "ND",
          "B5": "ND",
          "B6": "ND",
          "B7": "ND",
          "C1": 14.8,
          "C2": 5.96,
          "C3": 5.02,
          "C4": 8.45,
          "D": -11.6
        }
      },
      "gwp_a1a3_split": {
        "fossil": 192,
        "biogenic": 2.4,
        "luluc": 0.0124,
        "source_page": 19
      }
    },
    {
      "product_name": "N2020PS30",
      "compressive_strength": {
        "raw_class": "N2020P",
        "value_mpa": 20,
        "test_age_days": null,
        "standard": "AS 1379 (inferred from S-/N- mix-code prefixes; not explicitly cited in this document)",
        "source_page": 5
      },
      "location": {
        "production": "Dry Creek, Elizabeth, Mile End, McLaren Vale, Osborne, SA, Australia",
        "sites": [
          "Dry Creek",
          "Elizabeth",
          "Mile End",
          "McLaren Vale",
          "Osborne"
        ],
        "country": "AU",
        "source_page": 5
      },
      "declared_unit": {
        "unit": "1 m3",
        "mass_kg": 2297,
        "source_page": 5
      },
      "gwp_total": {
        "methodology": "EN 15804+A2",
        "unit": "kg CO2e",
        "per": "1 m3",
        "source_page": 19,
        "modules": {
          "A1": "incl",
          "A2": "incl",
          "A3": "incl",
          "A1A3": 198,
          "A4": "ND",
          "A5": "ND",
          "B1": "ND",
          "B2": "ND",
          "B3": "ND",
          "B4": "ND",
          "B5": "ND",
          "B6": "ND",
          "B7": "ND",
          "C1": 14.8,
          "C2": 5.96,
          "C3": 5.02,
          "C4": 8.45,
          "D": -11.6
        }
      },
      "gwp_a1a3_split": {
        "fossil": 195,
        "biogenic": 2.39,
        "luluc": 0.0131,
        "source_page": 19
      }
    },
    {
      "product_name": "N2020PS50",
      "compressive_strength": {
        "raw_class": "N2020P",
        "value_mpa": 20,
        "test_age_days": null,
        "standard": "AS 1379 (inferred from S-/N- mix-code prefixes; not explicitly cited in this document)",
        "source_page": 5
      },
      "location": {
        "production": "Dry Creek, Elizabeth, Mile End, McLaren Vale, Osborne, SA, Australia",
        "sites": [
          "Dry Creek",
          "Elizabeth",
          "Mile End",
          "McLaren Vale",
          "Osborne"
        ],
        "country": "AU",
        "source_page": 5
      },
      "declared_unit": {
        "unit": "1 m3",
        "mass_kg": 2293,
        "source_page": 5
      },
      "gwp_total": {
        "methodology": "EN 15804+A2",
        "unit": "kg CO2e",
        "per": "1 m3",
        "source_page": 19,
        "modules": {
          "A1": "incl",
          "A2": "incl",
          "A3": "incl",
          "A1A3": 154,
          "A4": "ND",
          "A5": "ND",
          "B1": "ND",
          "B2": "ND",
          "B3": "ND",
          "B4": "ND",
          "B5": "ND",
          "B6": "ND",
          "B7": "ND",
          "C1": 14.8,
          "C2": 5.96,
          "C3": 5.02,
          "C4": 8.45,
          "D": -11.6
        }
      },
      "gwp_a1a3_split": {
        "fossil": 151,
        "biogenic": 2.06,
        "luluc": 0.0108,
        "source_page": 19
      }
    },
    {
      "product_name": "S2020P200",
      "compressive_strength": {
        "raw_class": "S2020P",
        "value_mpa": 20,
        "test_age_days": null,
        "standard": "AS 1379 (inferred from S-/N- mix-code prefixes; not explicitly cited in this document)",
        "source_page": 5
      },
      "location": {
        "production": "Mile End, SA, Australia",
        "sites": [
          "Mile End"
        ],
        "country": "AU",
        "source_page": 5
      },
      "declared_unit": {
        "unit": "1 m3",
        "mass_kg": 2280,
        "source_page": 5
      },
      "gwp_total": {
        "methodology": "EN 15804+A2",
        "unit": "kg CO2e",
        "per": "1 m3",
        "source_page": 19,
        "modules": {
          "A1": "incl",
          "A2": "incl",
          "A3": "incl",
          "A1A3": 232,
          "A4": "ND",
          "A5": "ND",
          "B1": "ND",
          "B2": "ND",
          "B3": "ND",
          "B4": "ND",
          "B5": "ND",
          "B6": "ND",
          "B7": "ND",
          "C1": 14.8,
          "C2": 5.96,
          "C3": 5.02,
          "C4": 8.45,
          "D": -11.6
        }
      },
      "gwp_a1a3_split": {
        "fossil": 228,
        "biogenic": 3.58,
        "luluc": 0.0114,
        "source_page": 19
      }
    },
    {
      "product_name": "N2520PRef",
      "compressive_strength": {
        "raw_class": "N2520P",
        "value_mpa": 25,
        "test_age_days": null,
        "standard": "AS 1379 (inferred from S-/N- mix-code prefixes; not explicitly cited in this document)",
        "source_page": 5
      },
      "location": {
        "production": "Dry Creek, Elizabeth, Mile End, McLaren Vale, Osborne, SA, Australia",
        "sites": [
          "Dry Creek",
          "Elizabeth",
          "Mile End",
          "McLaren Vale",
          "Osborne"
        ],
        "country": "AU",
        "source_page": 5
      },
      "declared_unit": {
        "unit": "1 m3",
        "mass_kg": 2312,
        "source_page": 5
      },
      "gwp_total": {
        "methodology": "EN 15804+A2",
        "unit": "kg CO2e",
        "per": "1 m3",
        "source_page": 19,
        "modules": {
          "A1": "incl",
          "A2": "incl",
          "A3": "incl",
          "A1A3": 291,
          "A4": "ND",
          "A5": "ND",
          "B1": "ND",
          "B2": "ND",
          "B3": "ND",
          "B4": "ND",
          "B5": "ND",
          "B6": "ND",
          "B7": "ND",
          "C1": 14.8,
          "C2": 5.96,
          "C3": 5.02,
          "C4": 8.45,
          "D": -11.6
        }
      },
      "gwp_a1a3_split": {
        "fossil": 288,
        "biogenic": 3.06,
        "luluc": 0.0188,
        "source_page": 19
      }
    },
    {
      "product_name": "N2520PF30",
      "compressive_strength": {
        "raw_class": "N2520P",
        "value_mpa": 25,
        "test_age_days": null,
        "standard": "AS 1379 (inferred from S-/N- mix-code prefixes; not explicitly cited in this document)",
        "source_page": 5
      },
      "location": {
        "production": "Dry Creek, Elizabeth, Mile End, McLaren Vale, Osborne, SA, Australia",
        "sites": [
          "Dry Creek",
          "Elizabeth",
          "Mile End",
          "McLaren Vale",
          "Osborne"
        ],
        "country": "AU",
        "source_page": 5
      },
      "declared_unit": {
        "unit": "1 m3",
        "mass_kg": 2310,
        "source_page": 5
      },
      "gwp_total": {
        "methodology": "EN 15804+A2",
        "unit": "kg CO2e",
        "per": "1 m3",
        "source_page": 19,
        "modules": {
          "A1": "incl",
          "A2": "incl",
          "A3": "incl",
          "A1A3": 213,
          "A4": "ND",
          "A5": "ND",
          "B1": "ND",
          "B2": "ND",
          "B3": "ND",
          "B4": "ND",
          "B5": "ND",
          "B6": "ND",
          "B7": "ND",
          "C1": 14.8,
          "C2": 5.96,
          "C3": 5.02,
          "C4": 8.45,
          "D": -11.6
        }
      },
      "gwp_a1a3_split": {
        "fossil": 210,
        "biogenic": 2.53,
        "luluc": 0.0135,
        "source_page": 19
      }
    },
    {
      "product_name": "N2520PT50",
      "compressive_strength": {
        "raw_class": "N2520P",
        "value_mpa": 25,
        "test_age_days": null,
        "standard": "AS 1379 (inferred from S-/N- mix-code prefixes; not explicitly cited in this document)",
        "source_page": 5
      },
      "location": {
        "production": "Dry Creek, Elizabeth, Mile End, McLaren Vale, Osborne, SA, Australia",
        "sites": [
          "Dry Creek",
          "Elizabeth",
          "Mile End",
          "McLaren Vale",
          "Osborne"
        ],
        "country": "AU",
        "source_page": 5
      },
      "declared_unit": {
        "unit": "1 m3",
        "mass_kg": 2311,
        "source_page": 5
      },
      "gwp_total": {
        "methodology": "EN 15804+A2",
        "unit": "kg CO2e",
        "per": "1 m3",
        "source_page": 19,
        "modules": {
          "A1": "incl",
          "A2": "incl",
          "A3": "incl",
          "A1A3": 163,
          "A4": "ND",
          "A5": "ND",
          "B1": "ND",
          "B2": "ND",
          "B3": "ND",
          "B4": "ND",
          "B5": "ND",
          "B6": "ND",
          "B7": "ND",
          "C1": 14.8,
          "C2": 5.96,
          "C3": 5.02,
          "C4": 8.45,
          "D": -11.6
        }
      },
      "gwp_a1a3_split": {
        "fossil": 160,
        "biogenic": 2.17,
        "luluc": 0.0106,
        "source_page": 19
      }
    },
    {
      "product_name": "N2520PS30",
      "compressive_strength": {
        "raw_class": "N2520P",
        "value_mpa": 25,
        "test_age_days": null,
        "standard": "AS 1379 (inferred from S-/N- mix-code prefixes; not explicitly cited in this document)",
        "source_page": 5
      },
      "location": {
        "production": "Dry Creek, Elizabeth, Mile End, McLaren Vale, Osborne, SA, Australia",
        "sites": [
          "Dry Creek",
          "Elizabeth",
          "Mile End",
          "McLaren Vale",
          "Osborne"
        ],
        "country": "AU",
        "source_page": 5
      },
      "declared_unit": {
        "unit": "1 m3",
        "mass_kg": 2301,
        "source_page": 5
      },
      "gwp_total": {
        "methodology": "EN 15804+A2",
        "unit": "kg CO2e",
        "per": "1 m3",
        "source_page": 19,
        "modules": {
          "A1": "incl",
          "A2": "incl",
          "A3": "incl",
          "A1A3": 216,
          "A4": "ND",
          "A5": "ND",
          "B1": "ND",
          "B2": "ND",
          "B3": "ND",
          "B4": "ND",
          "B5": "ND",
          "B6": "ND",
          "B7": "ND",
          "C1": 14.8,
          "C2": 5.96,
          "C3": 5.02,
          "C4": 8.45,
          "D": -11.6
        }
      },
      "gwp_a1a3_split": {
        "fossil": 214,
        "biogenic": 2.52,
        "luluc": 0.0145,
        "source_page": 19
      }
    },
    {
      "product_name": "N2520PS50",
      "compressive_strength": {
        "raw_class": "N2520P",
        "value_mpa": 25,
        "test_age_days": null,
        "standard": "AS 1379 (inferred from S-/N- mix-code prefixes; not explicitly cited in this document)",
        "source_page": 5
      },
      "location": {
        "production": "Dry Creek, Elizabeth, Mile End, McLaren Vale, Osborne, SA, Australia",
        "sites": [
          "Dry Creek",
          "Elizabeth",
          "Mile End",
          "McLaren Vale",
          "Osborne"
        ],
        "country": "AU",
        "source_page": 5
      },
      "declared_unit": {
        "unit": "1 m3",
        "mass_kg": 2296,
        "source_page": 5
      },
      "gwp_total": {
        "methodology": "EN 15804+A2",
        "unit": "kg CO2e",
        "per": "1 m3",
        "source_page": 19,
        "modules": {
          "A1": "incl",
          "A2": "incl",
          "A3": "incl",
          "A1A3": 168,
          "A4": "ND",
          "A5": "ND",
          "B1": "ND",
          "B2": "ND",
          "B3": "ND",
          "B4": "ND",
          "B5": "ND",
          "B6": "ND",
          "B7": "ND",
          "C1": 14.8,
          "C2": 5.96,
          "C3": 5.02,
          "C4": 8.45,
          "D": -11.6
        }
      },
      "gwp_a1a3_split": {
        "fossil": 165,
        "biogenic": 2.15,
        "luluc": 0.0119,
        "source_page": 19
      }
    },
    {
      "product_name": "S2520PLC1",
      "compressive_strength": {
        "raw_class": "S2520",
        "value_mpa": 25,
        "test_age_days": null,
        "standard": "AS 1379 (inferred from S-/N- mix-code prefixes; not explicitly cited in this document)",
        "source_page": 5
      },
      "location": {
        "production": "Mile End, Dry Creek, SA, Australia",
        "sites": [
          "Mile End",
          "Dry Creek"
        ],
        "country": "AU",
        "source_page": 5
      },
      "declared_unit": {
        "unit": "1 m3",
        "mass_kg": 2270,
        "source_page": 5
      },
      "gwp_total": {
        "methodology": "EN 15804+A2",
        "unit": "kg CO2e",
        "per": "1 m3",
        "source_page": 19,
        "modules": {
          "A1": "incl",
          "A2": "incl",
          "A3": "incl",
          "A1A3": 200,
          "A4": "ND",
          "A5": "ND",
          "B1": "ND",
          "B2": "ND",
          "B3": "ND",
          "B4": "ND",
          "B5": "ND",
          "B6": "ND",
          "B7": "ND",
          "C1": 14.8,
          "C2": 5.96,
          "C3": 5.02,
          "C4": 8.45,
          "D": -11.6
        }
      },
      "gwp_a1a3_split": {
        "fossil": 198,
        "biogenic": 2.13,
        "luluc": 0.0136,
        "source_page": 19
      }
    },
    {
      "product_name": "S2520E1100",
      "compressive_strength": {
        "raw_class": "S2520",
        "value_mpa": 25,
        "test_age_days": null,
        "standard": "AS 1379 (inferred from S-/N- mix-code prefixes; not explicitly cited in this document)",
        "source_page": 5
      },
      "location": {
        "production": "Mile End, SA, Australia",
        "sites": [
          "Mile End"
        ],
        "country": "AU",
        "source_page": 5
      },
      "declared_unit": {
        "unit": "1 m3",
        "mass_kg": 2270,
        "source_page": 5
      },
      "gwp_total": {
        "methodology": "EN 15804+A2",
        "unit": "kg CO2e",
        "per": "1 m3",
        "source_page": 19,
        "modules": {
          "A1": "incl",
          "A2": "incl",
          "A3": "incl",
          "A1A3": 187,
          "A4": "ND",
          "A5": "ND",
          "B1": "ND",
          "B2": "ND",
          "B3": "ND",
          "B4": "ND",
          "B5": "ND",
          "B6": "ND",
          "B7": "ND",
          "C1": 14.8,
          "C2": 5.96,
          "C3": 5.02,
          "C4": 8.45,
          "D": -11.6
        }
      },
      "gwp_a1a3_split": {
        "fossil": 184,
        "biogenic": 2.97,
        "luluc": 0.01,
        "source_page": 19
      }
    },
    {
      "product_name": "N3220PRef",
      "compressive_strength": {
        "raw_class": "N3220P",
        "value_mpa": 32,
        "test_age_days": null,
        "standard": "AS 1379 (inferred from S-/N- mix-code prefixes; not explicitly cited in this document)",
        "source_page": 5
      },
      "location": {
        "production": "Dry Creek, Elizabeth, Mile End, McLaren Vale, Osborne, SA, Australia",
        "sites": [
          "Dry Creek",
          "Elizabeth",
          "Mile End",
          "McLaren Vale",
          "Osborne"
        ],
        "country": "AU",
        "source_page": 5
      },
      "declared_unit": {
        "unit": "1 m3",
        "mass_kg": 2351,
        "source_page": 5
      },
      "gwp_total": {
        "methodology": "EN 15804+A2",
        "unit": "kg CO2e",
        "per": "1 m3",
        "source_page": 19,
        "modules": {
          "A1": "incl",
          "A2": "incl",
          "A3": "incl",
          "A1A3": 334,
          "A4": "ND",
          "A5": "ND",
          "B1": "ND",
          "B2": "ND",
          "B3": "ND",
          "B4": "ND",
          "B5": "ND",
          "B6": "ND",
          "B7": "ND",
          "C1": 14.8,
          "C2": 5.96,
          "C3": 5.02,
          "C4": 8.45,
          "D": -11.6
        }
      },
      "gwp_a1a3_split": {
        "fossil": 330,
        "biogenic": 3.39,
        "luluc": 0.0216,
        "source_page": 19
      }
    },
    {
      "product_name": "N3220PF30",
      "compressive_strength": {
        "raw_class": "N3220P",
        "value_mpa": 32,
        "test_age_days": null,
        "standard": "AS 1379 (inferred from S-/N- mix-code prefixes; not explicitly cited in this document)",
        "source_page": 5
      },
      "location": {
        "production": "Dry Creek, Elizabeth, Mile End, McLaren Vale, Osborne, SA, Australia",
        "sites": [
          "Dry Creek",
          "Elizabeth",
          "Mile End",
          "McLaren Vale",
          "Osborne"
        ],
        "country": "AU",
        "source_page": 5
      },
      "declared_unit": {
        "unit": "1 m3",
        "mass_kg": 2347,
        "source_page": 5
      },
      "gwp_total": {
        "methodology": "EN 15804+A2",
        "unit": "kg CO2e",
        "per": "1 m3",
        "source_page": 19,
        "modules": {
          "A1": "incl",
          "A2": "incl",
          "A3": "incl",
          "A1A3": 242,
          "A4": "ND",
          "A5": "ND",
          "B1": "ND",
          "B2": "ND",
          "B3": "ND",
          "B4": "ND",
          "B5": "ND",
          "B6": "ND",
          "B7": "ND",
          "C1": 14.8,
          "C2": 5.96,
          "C3": 5.02,
          "C4": 8.45,
          "D": -11.6
        }
      },
      "gwp_a1a3_split": {
        "fossil": 240,
        "biogenic": 2.77,
        "luluc": 0.0155,
        "source_page": 19
      }
    },
    {
      "product_name": "N3220PT50",
      "compressive_strength": {
        "raw_class": "N3220P",
        "value_mpa": 32,
        "test_age_days": null,
        "standard": "AS 1379 (inferred from S-/N- mix-code prefixes; not explicitly cited in this document)",
        "source_page": 5
      },
      "location": {
        "production": "Dry Creek, Elizabeth, Mile End, McLaren Vale, Osborne, SA, Australia",
        "sites": [
          "Dry Creek",
          "Elizabeth",
          "Mile End",
          "McLaren Vale",
          "Osborne"
        ],
        "country": "AU",
        "source_page": 5
      },
      "declared_unit": {
        "unit": "1 m3",
        "mass_kg": 2346,
        "source_page": 5
      },
      "gwp_total": {
        "methodology": "EN 15804+A2",
        "unit": "kg CO2e",
        "per": "1 m3",
        "source_page": 19,
        "modules": {
          "A1": "incl",
          "A2": "incl",
          "A3": "incl",
          "A1A3": 184,
          "A4": "ND",
          "A5": "ND",
          "B1": "ND",
          "B2": "ND",
          "B3": "ND",
          "B4": "ND",
          "B5": "ND",
          "B6": "ND",
          "B7": "ND",
          "C1": 14.8,
          "C2": 5.96,
          "C3": 5.02,
          "C4": 8.45,
          "D": -11.6
        }
      },
      "gwp_a1a3_split": {
        "fossil": 182,
        "biogenic": 2.35,
        "luluc": 0.0121,
        "source_page": 19
      }
    },
    {
      "product_name": "N3220PS30",
      "compressive_strength": {
        "raw_class": "N3220P",
        "value_mpa": 32,
        "test_age_days": null,
        "standard": "AS 1379 (inferred from S-/N- mix-code prefixes; not explicitly cited in this document)",
        "source_page": 5
      },
      "location": {
        "production": "Dry Creek, Elizabeth, Mile End, McLaren Vale, Osborne, SA, Australia",
        "sites": [
          "Dry Creek",
          "Elizabeth",
          "Mile End",
          "McLaren Vale",
          "Osborne"
        ],
        "country": "AU",
        "source_page": 5
      },
      "declared_unit": {
        "unit": "1 m3",
        "mass_kg": 2338,
        "source_page": 5
      },
      "gwp_total": {
        "methodology": "EN 15804+A2",
        "unit": "kg CO2e",
        "per": "1 m3",
        "source_page": 19,
        "modules": {
          "A1": "incl",
          "A2": "incl",
          "A3": "incl",
          "A1A3": 246,
          "A4": "ND",
          "A5": "ND",
          "B1": "ND",
          "B2": "ND",
          "B3": "ND",
          "B4": "ND",
          "B5": "ND",
          "B6": "ND",
          "B7": "ND",
          "C1": 14.8,
          "C2": 5.96,
          "C3": 5.02,
          "C4": 8.45,
          "D": -11.6
        }
      },
      "gwp_a1a3_split": {
        "fossil": 244,
        "biogenic": 2.76,
        "luluc": 0.0165,
        "source_page": 19
      }
    },
    {
      "product_name": "N3220PS50",
      "compressive_strength": {
        "raw_class": "N3220P",
        "value_mpa": 32,
        "test_age_days": null,
        "standard": "AS 1379 (inferred from S-/N- mix-code prefixes; not explicitly cited in this document)",
        "source_page": 5
      },
      "location": {
        "production": "Dry Creek, Elizabeth, Mile End, McLaren Vale, Osborne, SA, Australia",
        "sites": [
          "Dry Creek",
          "Elizabeth",
          "Mile End",
          "McLaren Vale",
          "Osborne"
        ],
        "country": "AU",
        "source_page": 5
      },
      "declared_unit": {
        "unit": "1 m3",
        "mass_kg": 2332,
        "source_page": 5
      },
      "gwp_total": {
        "methodology": "EN 15804+A2",
        "unit": "kg CO2e",
        "per": "1 m3",
        "source_page": 19,
        "modules": {
          "A1": "incl",
          "A2": "incl",
          "A3": "incl",
          "A1A3": 190,
          "A4": "ND",
          "A5": "ND",
          "B1": "ND",
          "B2": "ND",
          "B3": "ND",
          "B4": "ND",
          "B5": "ND",
          "B6": "ND",
          "B7": "ND",
          "C1": 14.8,
          "C2": 5.96,
          "C3": 5.02,
          "C4": 8.45,
          "D": -11.6
        }
      },
      "gwp_a1a3_split": {
        "fossil": 188,
        "biogenic": 2.34,
        "luluc": 0.0136,
        "source_page": 19
      }
    },
    {
      "product_name": "S3220PLC2",
      "compressive_strength": {
        "raw_class": "S3220",
        "value_mpa": 32,
        "test_age_days": null,
        "standard": "AS 1379 (inferred from S-/N- mix-code prefixes; not explicitly cited in this document)",
        "source_page": 5
      },
      "location": {
        "production": "Mile End, Dry Creek, SA, Australia",
        "sites": [
          "Mile End",
          "Dry Creek"
        ],
        "country": "AU",
        "source_page": 5
      },
      "declared_unit": {
        "unit": "1 m3",
        "mass_kg": 2300,
        "source_page": 5
      },
      "gwp_total": {
        "methodology": "EN 15804+A2",
        "unit": "kg CO2e",
        "per": "1 m3",
        "source_page": 19,
        "modules": {
          "A1": "incl",
          "A2": "incl",
          "A3": "incl",
          "A1A3": 219,
          "A4": "ND",
          "A5": "ND",
          "B1": "ND",
          "B2": "ND",
          "B3": "ND",
          "B4": "ND",
          "B5": "ND",
          "B6": "ND",
          "B7": "ND",
          "C1": 14.8,
          "C2": 5.96,
          "C3": 5.02,
          "C4": 8.45,
          "D": -11.6
        }
      },
      "gwp_a1a3_split": {
        "fossil": 216,
        "biogenic": 2.27,
        "luluc": 0.0153,
        "source_page": 19
      }
    },
    {
      "product_name": "S3220LSLC2",
      "compressive_strength": {
        "raw_class": "S3220",
        "value_mpa": 32,
        "test_age_days": null,
        "standard": "AS 1379 (inferred from S-/N- mix-code prefixes; not explicitly cited in this document)",
        "source_page": 5
      },
      "location": {
        "production": "Mile End, Dry Creek, SA, Australia",
        "sites": [
          "Mile End",
          "Dry Creek"
        ],
        "country": "AU",
        "source_page": 5
      },
      "declared_unit": {
        "unit": "1 m3",
        "mass_kg": 2300,
        "source_page": 5
      },
      "gwp_total": {
        "methodology": "EN 15804+A2",
        "unit": "kg CO2e",
        "per": "1 m3",
        "source_page": 19,
        "modules": {
          "A1": "incl",
          "A2": "incl",
          "A3": "incl",
          "A1A3": 153,
          "A4": "ND",
          "A5": "ND",
          "B1": "ND",
          "B2": "ND",
          "B3": "ND",
          "B4": "ND",
          "B5": "ND",
          "B6": "ND",
          "B7": "ND",
          "C1": 14.8,
          "C2": 5.96,
          "C3": 5.02,
          "C4": 8.45,
          "D": -11.6
        }
      },
      "gwp_a1a3_split": {
        "fossil": 151,
        "biogenic": 1.79,
        "luluc": 0.0117,
        "source_page": 19
      }
    },
    {
      "product_name": "S3220PLC2XYP",
      "compressive_strength": {
        "raw_class": "S3220",
        "value_mpa": 32,
        "test_age_days": null,
        "standard": "AS 1379 (inferred from S-/N- mix-code prefixes; not explicitly cited in this document)",
        "source_page": 5
      },
      "location": {
        "production": "Mile End, Dry Creek, SA, Australia",
        "sites": [
          "Mile End",
          "Dry Creek"
        ],
        "country": "AU",
        "source_page": 5
      },
      "declared_unit": {
        "unit": "1 m3",
        "mass_kg": 2340,
        "source_page": 5
      },
      "gwp_total": {
        "methodology": "EN 15804+A2",
        "unit": "kg CO2e",
        "per": "1 m3",
        "source_page": 19,
        "modules": {
          "A1": "incl",
          "A2": "incl",
          "A3": "incl",
          "A1A3": 160,
          "A4": "ND",
          "A5": "ND",
          "B1": "ND",
          "B2": "ND",
          "B3": "ND",
          "B4": "ND",
          "B5": "ND",
          "B6": "ND",
          "B7": "ND",
          "C1": 14.8,
          "C2": 5.96,
          "C3": 5.02,
          "C4": 8.45,
          "D": -11.6
        }
      },
      "gwp_a1a3_split": {
        "fossil": 158,
        "biogenic": 1.86,
        "luluc": 0.0118,
        "source_page": 19
      }
    },
    {
      "product_name": "S3220PLC2120",
      "compressive_strength": {
        "raw_class": "S3220",
        "value_mpa": 32,
        "test_age_days": null,
        "standard": "AS 1379 (inferred from S-/N- mix-code prefixes; not explicitly cited in this document)",
        "source_page": 5
      },
      "location": {
        "production": "Mile End, Dry Creek, SA, Australia",
        "sites": [
          "Mile End",
          "Dry Creek"
        ],
        "country": "AU",
        "source_page": 5
      },
      "declared_unit": {
        "unit": "1 m3",
        "mass_kg": 2230,
        "source_page": 5
      },
      "gwp_total": {
        "methodology": "EN 15804+A2",
        "unit": "kg CO2e",
        "per": "1 m3",
        "source_page": 19,
        "modules": {
          "A1": "incl",
          "A2": "incl",
          "A3": "incl",
          "A1A3": 216,
          "A4": "ND",
          "A5": "ND",
          "B1": "ND",
          "B2": "ND",
          "B3": "ND",
          "B4": "ND",
          "B5": "ND",
          "B6": "ND",
          "B7": "ND",
          "C1": 14.8,
          "C2": 5.96,
          "C3": 5.02,
          "C4": 8.45,
          "D": -11.6
        }
      },
      "gwp_a1a3_split": {
        "fossil": 214,
        "biogenic": 2.24,
        "luluc": 0.0152,
        "source_page": 19
      }
    },
    {
