Repository: aliyanamu/lcmh-assessment

# EPD Data — corpus & filename map

20 concrete EPDs → one `data/<epd_id>.json` each (**95 products** total: 19 single-product records + one 76-mix catalog). Source PDFs live in `../source-pdfs/`, kept **as received** — the exact original filename is stored in every record's `source.file` (the authoritative provenance link). See `schema.md` for the shape.

**Naming rule:** `<program>-<regnum>` — registration number verbatim from the document (no invented zero-padding), revision suffix (`-001`/`:003`) dropped, since the base number is unique in this corpus.

File: data/IES-0014785.json
{
  "epd_id": "IES-0014785",
  "product_name": "GE322LPF2 — General works",
  "manufacturer": "Heidelberg Materials Australia Pty Ltd",
  "program_operator": "EPD International AB",
  "regional_operator": "EPD Australasia",
  "published": "2024-11-19",
  "valid_until": "2029-11-19",
  "standard": "EN 15804+A2",
  "pcr": "PCR 2019:14 Construction Products v1.3.4; c-PCR-003 Concrete, concrete elements (EN 16757:2023)",
  "lca_tool": "GCCA's Industry EPD Tool for Cement and Concrete v4.2, International version",
  "verification": { "type": "process-certification", "verifier": "Epsten Group, Inc. (Megan Blizzard), A2LA #3142.03" },
  "scope": "A1-A3 + A4-A5 + B1-B7 + C1-C4 + D, cradle-to-grave",
  "source": { "file": "EPD-IES-0014785_Heidelberg_Woolworths-GE322LPF2.pdf" },

  "compressive_strength": {
    "raw_class": "GE322LPF2",
    "value_mpa": 32,
    "test_age_days": null,
    "standard": null,
    "source_page": 17
  },
  "location": {
    "production": "Brisbane, QLD, Australia",
    "sites": ["Jindalee", "Coopers Plains", "Ipswich"],
    "country": "AU",
    "source_page": 8
  },
  "declared_unit": { "unit": "1 m3", "mass_kg": 2355.5, "source_page": 17 },

  "gwp_total": {
    "methodology": "EN 15804+A2 (EF 3.0)",
    "unit": "kg CO2e",
    "per": "1 m3",
    "source_page": 18,
    "modules": {
      "A1": "incl", "A2": "incl", "A3": "incl", "A1A3": 145,
      "A4": 3.41, "A5": 10.1,
      "B1": -3.17, "B2": 0, "B3": 0, "B4": 0, "B5": 0, "B6": 0, "B7": 0,
      "C1": 8.99, "C2": 9.03, "C3": 5.19, "C4": 2.85,
      "D": -14.1
    }
  },
  "gwp_a1a3_split": { "fossil": 145, "biogenic": 0.0483, "luluc": 0.0321, "source_page": 18 },

  "summary_extras": {
    "net_freshwater_use_m3_a1a3": { "value": 2.14, "source_page": 18 }
  },

  "notes": [
    "Product stage reported combined only (A1-A3 = 145 kg CO2e); source's module table (p18) has a single 'A1-A3' column with no A1/A2/A3 split → A1/A2/A3 = 'incl'.",
    "Unlike most EPDs in this corpus, B1-B7 (use stage) are fully declared here, not ND: the module-scope table (p10) marks every module A1-D with 'X'. B1 = -3.17 kg CO2e is a real recarbonation credit during use (GCCA tool default, p8); B2-B7 = 0 are genuine declared zeros because the scenario assumes no maintenance/repair/replacement occurs (p10 text), not a not-declared gap.",
    "No compressive-strength test standard (e.g. AS 1379) is stated anywhere in the document — p8 references AS 3600:2018 only for the reference-service-life exposure class, not for strength grading — so compressive_strength.standard is recorded as null rather than inferred.",
    "Location: p17 summary field 'Production site(s)' just says 'Brisbane'; the specific plants supplying this project-specific EPD are named on p8 ('Concrete plants in the study include: Jindalee, Coopers Plains, Ipswich') — used as sites[] here.",
    "This is a project-specific EPD for the Hutchinson Builders – Woolworths Doolandella project (QLD-Brisbane, p1/p22); GE322LPF2 is the specific mix declared by this EPD (registration EPD-IES-0014785:001).",
    "p20 contains a comparison appendix listing 17 sibling mixes from the same project, each with its own separate EPD registration number (e.g. GE322LPE8 = EPD-IES-0014784:001) — these are distinct EPD documents, not additional products declared within this file. The GE322LPF2 row there (32 MPa, A1-A3=145, 'Full Lifecycle GWP-tot'=167) corroborates the p18 figures: summing all modules A1-A3..D from p18 (145+3.41+10.1-3.17+8.99+9.03+5.19+2.85-14.1) = 167.3 ≈ 167; note the source's own 'full lifecycle' figure sums module D into the total, which this record does not replicate (D is stored separately per schema and never summed).",
    "verification: p22's ISO 14025 verification-type checkboxes ('EPD process certification' / 'EPD verification') render as unchecked boxes with a stray 'x' mark displaced to the end of the page by PDF text extraction, so the checked box can't be confirmed by position alone. Inferred as 'process-certification' from the named certifying body ('Process EPD Certified By: Megan Blizzard, Epsten Group, Inc., A2LA #3142.03') — same verifier/org as IES-0029695, which uses the same type.",
    "No EN 15804+A1/CML alternate-methodology table present in this document → gwp_a1a3_alt omitted.",
    "total_energy_use_kwh_a1a3 omitted — source reports PERT/PENRT (MJ) separately on p18 with no single combined kWh total. net_freshwater_use_m3_a1a3 (2.14) taken directly from the 'NFW' (Net use of fresh water, m³) row, already in m³, no conversion needed.",
    "Single product declared in this EPD (no products[] array needed)."
  ]
}

File: data/IES-0014958.json
{
  "epd_id": "IES-0014958",
  "product_name": "HyLo-50 Normal-Class 25 MPa",
  "manufacturer": "Hymix Australia Pty Ltd",
  "program_operator": "EPD International AB",
  "regional_operator": "EPD Australasia",
  "published": "2024-11-19",
  "valid_until": "2029-11-19",
  "standard": "EN 15804+A2",
  "pcr": "PCR 2019:14 Construction Products v1.3.4; c-PCR-003 Concrete, concrete elements (EN 16757:2023)",
  "lca_tool": "GCCA's Industry EPD Tool for Cement and Concrete v5.0 (International version)",
  "verification": { "type": "process-certification", "verifier": "Epsten Group, Inc. (Megan Blizzard), A2LA #3142.03" },
  "scope": "A1-A3 + A4-A5 + B1-B7 + C1-C4 + D, cradle-to-grave",
  "source": { "file": "EPD-IES-0014958_Hymix_GE252WA06-3_2024-11-19.pdf" },

  "compressive_strength": {
    "raw_class": "25",
    "value_mpa": 25,
    "test_age_days": null,
    "standard": "Not stated in source (product labelled 'Normal-Class 25 MPa'; no AS 1379 or explicit grade-code citation given — only AS 3600:2018 is cited, and only for the 50-year reference service life assumption)",
    "source_page": 18
  },
  "location": {
    "production": "Gold Coast, QLD, Australia",
    "sites": ["Labrador", "Stapylton", "Burleigh"],
    "country": "AU",
    "source_page": 9
  },
  "declared_unit": { "unit": "1 m3", "mass_kg": 2315, "source_page": 18 },

  "gwp_total": {
    "methodology": "EN 15804+A2",
    "unit": "kg CO2e",
    "per": "1 m3",
    "source_page": 19,
    "modules": {
      "A1": "incl", "A2": "incl", "A3": "incl", "A1A3": 141,
      "A4": 4.95, "A5": 10.7,
      "B1": -3.28, "B2": 0, "B3": 0, "B4": 0, "B5": 0, "B6": 0, "B7": 0,
      "C1": 9.64, "C2": 10.1, "C3": 4.44, "C4": 3.19,
      "D": -13.1
    }
  },
  "gwp_a1a3_split": { "fossil": 141, "biogenic": 0.027, "luluc": 0.0217, "source_page": 19 },

  "summary_extras": {
    "net_freshwater_use_m3_a1a3": { "value": 1.78, "source_page": 19 }
  },

  "notes": [
    "Filename encodes an internal mix/grade code 'GE252WA06-3' (per source-pdfs filename) that does NOT appear anywhere in the EPD document text; in-document the product is identified only as 'HyLo-50 Normal-Class 25 MPa' (registration EPD-IES-0014958:001, density 2315 kg/m3). raw_class recorded as printed in the 'Compressive strength' field ('25'); no formal grade code (e.g. 'N25') is given in the source.",
    "Product stage reported combined only (A1-A3 = 141); the module-declaration table (p11) marks A1, A2 and A3 all 'X' (declared) but no numeric split is ever published → A1/A2/A3 = 'incl'.",
    "B1 (Use stage) = -3.28 kg CO2e is a real declared value, not a zero/ND placeholder: it is the GCCA-tool default recarbonation credit for Stage B stated explicitly in the assumptions (p9: '-3.28 kg CO2 eq./m3 at Stage B'). B2-B7 are genuine declared zeros (use-stage impacts other than recarbonation assumed nil).",
    "This is a Generic EPD for the Gold Coast region covering ONE product/registration (EPD-IES-0014958:001, this file). Pages 21-24 additionally print a large benchmarking table of ~50 SIBLING Hymix product lines (e.g. EPD-IES-0014955 through EPD-IES-0015011), each under its own separate EPD registration and each with only summary A1-A3/full-lifecycle GWP-tot figures (no module breakdown, no density, no verification info specific to this document). These are not sub-products of this EPD and are not modelled here; only the row matching EPD-IES-0014958:001 (A1-A3=141, Full lifecycle=167, Application='General') corresponds to this file's product. Treated as a single-product EPD.",
    "No EN 15804+A1/CML alternate-methodology table is present in this document (unlike some EPD International SimaPro-based EPDs) → gwp_a1a3_alt omitted.",
    "Total energy use omitted from summary_extras — source reports PERT (26.6 MJ, A1-A3) and PENRT (469 MJ, A1-A3) separately (p19); no single combined kWh figure is given.",
    "Unlike other worked examples in this corpus, this document has no cover-page offset: PDF page index N corresponds exactly to printed page number N throughout (verified against printed page numbers on pp.1, 9, 18, 26)."
  ]
}

File: data/IES-0021165.json
{
  "epd_id": "IES-0021165",
  "product_name": "Futurecrete Normal Class GL:Slag 25 MPa (SN252F100)",
  "manufacturer": "Adbri Limited",
  "program_operator": "EPD International AB",
  "regional_operator": "EPD Australasia",
  "published": "2025-03-13",
  "valid_until": "2030-03-13",
  "standard": "EN 15804+A2",
  "pcr": "PCR 2019:14 Construction Products v1.3.4 (2021-02-05); C-PCR-003 Concrete and Concrete Elements (EN 16757) v2019-12-20",
  "lca_tool": "SimaPro® LCA software (v9.4.0.1 per LCA methodology section, p17; v9.5 per Environmental performance results intro, p29 — versions inconsistent in source)",
  "verification": { "type": "process-certification", "verifier": "Epsten Group, A2LA Certificate #3142.03" },
  "scope": "Cradle to gate (A1-A3) with options, modules A4-A5, C1-C4, D declared per module table (Table 3, p18); only A1-A3 and A4 results are actually provided in this document",
  "source": { "file": "epd-ies-0021165-sn252f100.pdf" },

  "compressive_strength": {
    "raw_class": "SN252F100",
    "value_mpa": 25,
    "test_age_days": null,
    "standard": "AS 1379",
    "source_page": 32
  },
  "location": {
    "production": "South Australia, Australia",
    "sites": ["Burton", "Dry Creek", "Gawler", "Gillman", "Littlehampton", "Lonsdale", "Murray Bridge", "Sellicks", "Victor Harbor", "Welland"],
    "country": "AU",
    "source_page": 11
  },
  "declared_unit": { "unit": "1 m3", "mass_kg": null, "source_page": 17 },

  "gwp_total": {
    "methodology": "EN 15804+A2 (EF 3.1)",
    "unit": "kg CO2e",
    "per": "1 m3",
    "source_page": 32,
    "modules": {
      "A1": "incl", "A2": "incl", "A3": "incl", "A1A3": 143.83,
      "A4": 9.64, "A5": "ND",
      "B1": "ND", "B2": "ND", "B3": "ND", "B4": "ND", "B5": "ND", "B6": "ND", "B7": "ND",
      "C1": "ND", "C2": "ND", "C3": "ND", "C4": "ND",
      "D": "ND"
    }
  },
  "gwp_a1a3_split": { "fossil": 143.73, "biogenic": 0.113, "luluc": 0.0177, "source_page": 32 },

  "summary_extras": {
    "net_freshwater_use_m3_a1a3": { "value": -0.0444, "source_page": 32 }
  },

  "notes": [
    "Product stage reported combined only (A1-A3 GWP-total = 143.83 kg CO2e, Table 8 p32); source gives no A1/A2/A3 split despite marking them declared → A1/A2/A3 = 'incl'.",
    "Module scope table (Table 3, p18) marks A5, C1, C2, C3, C4 and D as declared ('X'), but no corresponding results tables exist anywhere in this 40-page document — table numbering jumps from Table 11 (p33, 'Additional Environmental Impact of Product Stage A1-A3') directly to Table 13 (p34, Distribution stage A4), skipping 'Table 12' entirely, which most likely would have held end-of-life (C1-C4/D) and/or A5 data. Recorded as 'ND' here since no numeric values could be sourced, despite nominally being in scope. p37 ('Interpretation of results') only instructs readers to add A4 to A1-A3, reinforcing that A5/C/D were never actually computed for this specific mix report.",
    "Declared-unit mass (mass_kg) is not reported anywhere in the source — the 'Content declaration' chapter (p22-26) contains no material composition, density, or mass table for this or any mix (unlike other EPDs in this corpus). Recorded as null.",
    "LCA software version is inconsistent in the source: 'SimaPro® LCA software (v 9.4.0.1)' per the Databases and LCA software section (p17), vs 'SimaPro v9.5' per the Environmental performance results intro (p29).",
    "Mix code 'SN252F100' is paired in the results tables (Tables 8-11, p32-33) with product-group label 'Futurecrete Normal Class GL:Slag 25 MPa' (an EvoCem/Type-GL cement + slag lower-carbon Futurecrete mix, categorised as 'Normal Class'). Elsewhere (p27) the document states specific mix codes are assigned to 'special class' mixes — an apparent inconsistency with the 'S' prefix and 'Normal Class' label here. Raw class recorded verbatim; compressive_strength.standard recorded as plain 'AS 1379' (no special/normal-class qualifier) due to this ambiguity.",
    "p7 records this specific document as 'Version No. 1' (13-03-2025) with Summary 'RAA Building Project with Feltrin A & Son', and Table 2 (p16) lists many SA site/cementitious-type/strength combinations assessed under the broader Adbri South Australia LCA study. This suggests the PDF is a project-specific single-mix extract from a larger Adbri EPD family/system rather than a fully generic multi-product public EPD — but this specific declaration (EPD-IES-0021165) reports results for exactly one product (SN252F100), so it is treated as a single product here.",
    "GWP-GHG (144 kg CO2e, Table 11 p33) is marginally higher than GWP-total (143.83 kg CO2e, Table 8 p32) despite GWP-GHG excluding biogenic CO2 (which should make it slightly lower, not higher) — likely a rounding artifact at 3 significant figures rather than a data error."
  ]
}

File: data/IES-0021754.json
{
  "epd_id": "IES-0021754",
  "product_name": "AR2520 Premixed Concrete — General use",
  "manufacturer": "Aurora Construction Materials Epping Pty Ltd",
  "program_operator": "EPD International AB",
  "regional_operator": "EPD Australasia",
  "published": "2025-08-15",
  "valid_until": "2030-08-15",
  "standard": "EN 15804+A2",
  "pcr": "PCR 2019:14 Construction Products v2.0.1 (2025-06-05); c-PCR-003 Concrete and Concrete Elements (2025-04-08)",
  "lca_tool": "SimaPro v9.6.0.1",
  "verification": { "type": "external", "verifier": "Claudia A. Peña, PINDA LCT SpA" },
  "scope": "Cradle to gate (A1-A3) with modules C1-C4 and D; A4-A5 not declared",
  "source": { "file": "epd-ies-0021754-001-acm-rockbank-ar2520.pdf" },

  "compressive_strength": {
    "raw_class": "AR2520",
    "value_mpa": 25,
    "test_age_days": null,
    "standard": "AS 1379:2007",
    "source_page": 5
  },
  "location": {
    "production": "Rockbank, VIC, Australia",
    "sites": ["Rockbank"],
    "country": "AU",
    "source_page": 5
  },
  "declared_unit": { "unit": "1 m3", "mass_kg": 2270, "source_page": 7 },

  "gwp_total": {
    "methodology": "EN 15804+A2 (EF 3.1)",
    "unit": "kg CO2e",
    "per": "1 m3",
    "source_page": 18,
    "modules": {
      "A1": "incl", "A2": "incl", "A3": "incl", "A1A3": 140,
      "A4": "ND", "A5": "ND",
      "B1": "ND", "B2": "ND", "B3": "ND", "B4": "ND", "B5": "ND", "B6": "ND", "B7": "ND",
      "C1": 12.0, "C2": 14.5, "C3": 8.03, "C4": 0.861,
      "D": -9.79
    }
  },
  "gwp_a1a3_split": { "fossil": 140, "biogenic": -0.24, "luluc": 0.0119, "source_page": 18 },
  "gwp_a1a3_alt": { "methodology": "EN 15804+A1 / CML", "value": 139, "source_page": 20 },

  "summary_extras": {
    "net_freshwater_use_m3_a1a3": { "value": 2.02, "source_page": 19 }
  },

  "notes": [
    "Product stage reported combined only (Table 10: A1-A3 GWP-total = 140 kg CO2e per m3); no individual A1/A2/A3 split published despite all three being marked declared in the scope table (p7) → A1/A2/A3 = 'incl'.",
    "A4 and A5 (and all of B1-B7) are ND — scope is cradle-to-gate (A1-A3) plus end-of-life (C1-C4, D) only; construction and use stages excluded as no typical project scenario could be defined (p3, p7).",
    "C1-C4/D use the default end-of-life scenario (84% recycled / 16% landfill per Victorian NWR 2022, PCR Table 4 defaults); Tables 13-14 (pp21-22) give alternative 100%-recycling and 100%-landfill C3/C4/D figures, not used for the headline gwp_total.",
    "GWP-fossil (140) equals GWP-total (140) at A1-A3 because GWP-biogenic is small and negative (-0.24, from a proxy admixture dataset per p12 key-assumptions note) and GWP-luluc is small and positive (0.0119); fossil+biogenic+luluc ≈ 139.77 ≈ A1A3 within tolerance.",
    "Table 9 (p16) is only an indicator-name legend for EN 15804+A1; the actual +A1 GWP figure is in Table 12 (p20, GWP = 139 kg CO2e at A1-A3). Source text never uses the word 'CML'; methodology labeled 'EN 15804+A1 / CML' per corpus convention for this alternate-methodology field. Table 12's own footnote cautions these 'A1 indicators' use +A1 characterisation factors but +A2 system boundaries/allocation, so are not strictly EN 15804+A1-compliant — retained only to power a 'not comparable' warning.",
    "No single combined total-energy-use figure (kWh or MJ) is reported — PERT (34.1 MJ) and PENRT (1200 MJ) are declared separately at A1-A3 (Table 11, p19) → summary_extras.total_energy_use_kwh_a1a3 omitted.",
    "Registration in-doc 'EPD-IES-0021754:001' (revision 001) matches the filename's '0021754-001' exactly — no id mismatch.",
    "Single product, single production site (Rockbank, VIC) — doc explicitly states 'EPD of a single product from a manufacturer (from one location)' (p1)."
  ]
}

File: data/IES-0023043.json
{
  "epd_id": "IES-0023043",
  "product_name": "Premix Concrete – S32MPa GreenCrete 70",
  "manufacturer": "Piave Premix Concrete Pty Ltd",
  "program_operator": "EPD International AB",
  "regional_operator": "EPD Australasia",
  "published": "2025-03-31",
  "valid_until": "2030-03-31",
  "standard": "EN 15804+A2",
  "pcr": "PCR 2019:14 Construction Products v1.3.4 (2024-04-30); C-PCR-003 Concrete and Concrete Elements (2024-04-30)",
  "lca_tool": "One Click LCA Pre-verified EPD Generator",
  "verification": { "type": "external", "verifier": "Andrew D. Moore, Life Cycle Logic Pty Ltd" },
  "scope": "Cradle to gate (A1-A3) with modules C1-C4 and D; A4-A5 not declared",
  "source": { "file": "epd-ies-0023043-s32mpa-greencrete-70.pdf" },

  "compressive_strength": {
    "raw_class": "S32MPa",
    "value_mpa": 32,
    "test_age_days": null,
    "standard": "AS 1379:2007 (special-class)",
    "source_page": 5
  },
  "location": {
    "production": "Port Melbourne, VIC, Australia",
    "sites": ["Port Melbourne, VIC"],
    "country": "AU",
    "source_page": 2
  },
  "declared_unit": { "unit": "1 m3", "mass_kg": 2373, "source_page": 8 },

  "gwp_total": {
    "methodology": "EN 15804+A2 (EF 3.1)",
    "unit": "kg CO2e",
    "per": "1 m3",
    "source_page": 11,
    "modules": {
      "A1": "incl", "A2": "incl", "A3": "incl", "A1A3": 134,
      "A4": "ND", "A5": "ND",
      "B1": "ND", "B2": "ND", "B3": "ND", "B4": "ND", "B5": "ND", "B6": "ND", "B7": "ND",
      "C1": 5.67, "C2": 21.6, "C3": 12.5, "C4": 2.29,
      "D": -1.61
    }
  },
  "gwp_a1a3_split": { "fossil": 134, "biogenic": 0, "luluc": 0.0228, "source_page": 11 },

  "notes": [
    "Product stage reported combined only (A1-A3 = 134); source gives no A1/A2/A3 split → A1/A2/A3 = 'incl'.",
    "A4 and A5 not declared (ND) — narrower scope than some EPDs; no construction stage.",
    "Declared-unit mass = 2373 kg (p8); a conservative generic density of 2400 kg/m3 was used for end-of-life modelling only (p6). mass_kg uses the declared-unit value.",
    "Registration rendered 'EPD-IES-23043' in the document vs '0023043' in the source filename — canonical id normalized to IES-0023043.",
    "Declaration owner is Piave Premix Concrete; EPD produced by Crema Constructions (manufacturer = declaration owner).",
    "No EN 15804+A1 table published → gwp_a1a3_alt omitted. summary_extras omitted (net freshwater on resource-use table not captured)."
  ]
}

File: data/IES-0029695.json
{
  "epd_id": "IES-0029695",
  "product_name": "ECOPact S25/20/100 (QE252M100) — General use",
  "manufacturer": "Holcim (Australia) Pty Ltd",
  "program_operator": "EPD International AB",
  "regional_operator": "EPD Australasia",
  "published": "2026-04-15",
  "valid_until": "2031-04-15",
  "standard": "EN 15804+A2",
  "pcr": "PCR 2019:14 Construction Products v2.0.1 (2025-06-05); c-PCR-003 Concrete and Concrete Elements (2025-04-08)",
  "lca_tool": "SimaPro v10.2 (Holcim LCA Calculator)",
  "verification": { "type": "process-certification", "verifier": "Epsten Group, Inc. (Megan Blizzard), A2LA #3142.03" },
  "scope": "Cradle to gate (A1-A3) with options, modules A4-A5, C1-C4, D",
  "source": { "file": "epd-australasia-com-wp-content-uploads-2025-05-epd-ies-0029695-001-holcim-qld-brisbane-ecopact-qe252m100-2026-04-15-1-pdf.pdf" },

  "compressive_strength": {
    "raw_class": "S25/20/100",
    "value_mpa": 25,
    "test_age_days": null,
    "standard": "AS 1379 (special-class)",
    "source_page": 10
  },
  "location": {
    "production": "Brisbane, QLD, Australia",
    "sites": ["Brisbane City", "Acacia Ridge", "Beaudesert", "Beenleigh", "Boonah", "Darra", "Cleveland", "Geebung", "Narangba", "Wacol", "Murarrie", "Caboolture", "Brendale", "Raceview"],
    "country": "AU",
    "source_page": 10
  },
  "declared_unit": { "unit": "1 m3", "mass_kg": 2319, "source_page": 10 },

  "gwp_total": {
    "methodology": "EN 15804+A2",
    "unit": "kg CO2e",
    "per": "1 m3",
    "source_page": 16,
    "modules": {
      "A1": "incl", "A2": "incl", "A3": "incl", "A1A3": 146,
      "A4": 2.58, "A5": 12.9,
      "B1": "ND", "B2": "ND", "B3": "ND", "B4": "ND", "B5": "ND", "B6": "ND", "B7": "ND",
      "C1": 0.522, "C2": 4.31, "C3": 10.4, "C4": 0,
      "D": -18.5
    }
  },
  "gwp_a1a3_split": { "fossil": 145, "biogenic": 0.822, "luluc": 0.0489, "source_page": 16 },
  "gwp_a1a3_alt": { "methodology": "EN 15804+A1 / CML", "value": 147, "source_page": 18 },

  "summary_extras": {
    "net_freshwater_use_m3_a1a3": { "value": 0.483, "source_page": 16 }
  },

  "notes": [
    "Product stage reported combined only (A1-A3 = 146); source gives no A1/A2/A3 split despite marking them declared → A1/A2/A3 = 'incl'.",
    "C4 (final disposal) = 0 is a declared zero (100% assumed recovered/recycled in C3), not ND.",
    "Verification is company-wide EPD process certification (Epsten Group), not a per-EPD verifier sign-off.",
    "Full registration: EPD-IES-0029695:001 (revision 1).",
    "Source defects (not affecting GWP-total used here): p17 GWP-GHG equals GWP-Total despite non-zero biogenic (likely artifact); p18 ADPE(A1) unit misprinted 'kg SO2 eq.' Total energy use omitted — source reports PERT/PENRT separately, no single combined figure."
  ]
}

File: data/IES-20602.json
{
  "epd_id": "IES-20602",
  "product_name": "VIC - Melbourne Metro - ECOPact- VE322EAMF",
  "manufacturer": "Holcim (Australia) Pty Ltd",
  "program_operator": "EPD International AB",
  "regional_operator": "EPD Australasia",
  "published": "2025-04-15",
  "valid_until": "2030-04-15",
  "standard": "EN 15804+A2",
  "pcr": "PCR 2019:14 Construction Products v1.3.4 (2024-04-30); c-PCR-003 Concrete and Concrete Elements (2024-04-30)",
  "lca_tool": "SimaPro v9.5 (Holcim LCA Calculator)",
  "verification": { "type": "process-certification", "verifier": "Epsten Group, Inc. (Megan Blizzard), A2LA #3142.03" },
  "scope": "Cradle to gate (A1-A3) with options, modules A4-A5, C1-C4, D",
  "source": { "file": "epd-ies-20602-001-holcim-vic-melbourne-metro-ecopact-ve322eamf-epd.pdf" },

  "compressive_strength": {
    "raw_class": "VE322EAMF",
    "value_mpa": 32,
    "test_age_days": 56,
    "standard": "AS 1379 (special-class)",
    "source_page": 10
  },
  "location": {
    "production": "Melbourne Metro, VIC, Australia",
    "sites": ["Laverton", "Truganina", "Footscray", "Epping", "Keilor", "Preston", "Oaklands Junction", "Melbourne Airport", "Bayswater", "Springvale", "Lyndhurst", "Seaford", "Pakenham", "Hastings", "Rosebud"],
    "country": "AU",
    "source_page": 10
  },
  "declared_unit": { "unit": "1 m3", "mass_kg": 2400, "source_page": 10 },

  "gwp_total": {
    "methodology": "EN 15804+A2 (EF 3.1)",
    "unit": "kg CO2e",
    "per": "1 m3",
    "source_page": 15,
    "modules": {
      "A1": "incl", "A2": "incl", "A3": "incl", "A1A3": 105,
      "A4": 2.05, "A5": 8.81,
      "B1": "ND", "B2": "ND", "B3": "ND", "B4": "ND", "B5": "ND", "B6": "ND", "B7": "ND",
      "C1": 0.532, "C2": 3.99, "C3": 7.61, "C4": 1.28,
      "D": -15.7
    }
  },
  "gwp_a1a3_split": { "fossil": 104, "biogenic": 0.781, "luluc": 0.0184, "source_page": 15 },
  "gwp_a1a3_alt": { "methodology": "EN 15804+A1 / CML", "value": 109, "source_page": 16 },

  "summary_extras": {
    "net_freshwater_use_m3_a1a3": { "value": 0.840, "source_page": 15 }
  },

  "notes": [
    "Product stage reported combined only (A1-A3 = 105); source gives no A1/A2/A3 split despite marking them declared → A1/A2/A3 = 'incl'.",
    "Mix Description on p10 reads 'S32@56D 20mm 120SL ECOPactMAX FIB CONC' — the '@56D' denotes a 56-day (not the standard 28-day) test age, so test_age_days = 56 is inferred from this notation rather than a separately labelled 'test age' field. The trailing 'FIB CONC' tag is unexplained elsewhere in the document even though the Applications/intended use column for this row simply reads 'General'.",
    "p16: GWP-GHG (excl. biogenic) is numerically identical to GWP-Total across every module (A1-A3=105 ... D=-15.7) despite a non-zero GWP-Biogenic (0.781 kg CO2e at A1-A3) — likely a template artifact, not corrected here. Same defect pattern as EPD-IES-0029695.",
    "p15 primary table and p16 EN15804+A1 table: ADPE/ADPF unit labels appear swapped/mislabeled — ADPE shown as 'kg NMVOC eq.' (p15) and 'kg SO2 eq.' (p16, ADPE(A1)) instead of 'kg Sb eq.'; ADPF shown as 'kg Sb eq.' (p15) instead of MJ. Values sit at the expected magnitude for their intended indicator; does not affect the GWP figures used here. Same recurring template defect as EPD-IES-0029695 (which mislabels ADPE(A1) as 'kg SO2 eq.').",
    "A1A3 = 105 kg CO2e/m3 sits near the low end of the typical 100-650 kg CO2e/m3 range for 1 m3 ready-mix concrete — consistent with this being a Holcim ECOPact (low-carbon, SCM-blended) mix tested at 56 days rather than 28.",
    "Content declaration (p10) gives weight-% ranges across Holcim's general ready-mix range (general purpose cement 5-21%, aggregate 67-84%, SCM 0-11%, water 11.6-12%, admixtures ~0%), not specific proportions for VE322EAMF alone; the single product/mix declared and registered under this EPD is VE322EAMF (32 MPa).",
    "Full registration: EPD-IES-20602:001 (revision 1); in-document registration number and source filename agree (no id mismatch).",
    "Verification is company-wide EPD process certification (Epsten Group, Inc., Megan Blizzard; A2LA #3142.03), not a per-EPD verifier sign-off — same certifier as EPD-IES-0029695.",
    "product_name taken verbatim from the document's own cover/header/results-table title ('VIC - Melbourne Metro - ECOPact- VE322EAMF'), including its irregular hyphenation ('ECOPact-' with a dangling hyphen before the mix code); no cleaner canonical product name is given in the document.",
    "Total energy use omitted — source reports PERT (41.2 MJ) and PENRT (931 MJ) at A1-A3 separately (p15), no single combined figure."
  ]
}

File: data/IES-0009353.json (part 2 of 3)
{
      "product_name": "S3220E1100",
      "compressive_strength": {
        "raw_class": "S3220",
        "value_mpa": 32,
        "test_age_days": null,
        "standard": "AS 1379 (inferred from S-/N- mix-code prefixes; not explicitly cited in this document)",
        "source_page": 5
      },
      "location": {
        "production": "Mile End, SA, Australia",
        "sites": [
          "Mile End"
        ],
        "country": "AU",
        "source_page": 5
      },
      "declared_unit": {
        "unit": "1 m3",
        "mass_kg": 2320,
        "source_page": 5
      },
      "gwp_total": {
        "methodology": "EN 15804+A2",
        "unit": "kg CO2e",
        "per": "1 m3",
        "source_page": 19,
        "modules": {
          "A1": "incl",
          "A2": "incl",
          "A3": "incl",
          "A1A3": 231,
          "A4": "ND",
          "A5": "ND",
          "B1": "ND",
          "B2": "ND",
          "B3": "ND",
          "B4": "ND",
          "B5": "ND",
          "B6": "ND",
          "B7": "ND",
          "C1": 14.8,
          "C2": 5.96,
          "C3": 5.02,
          "C4": 8.45,
          "D": -11.6
        }
      },
      "gwp_a1a3_split": {
        "fossil": 228,
        "biogenic": 3.54,
        "luluc": 0.0122,
        "source_page": 19
      }
    },
    {
      "product_name": "N4020PRef",
      "compressive_strength": {
        "raw_class": "N4020P",
        "value_mpa": 40,
        "test_age_days": null,
        "standard": "AS 1379 (inferred from S-/N- mix-code prefixes; not explicitly cited in this document)",
        "source_page": 5
      },
      "location": {
        "production": "Dry Creek, Elizabeth, Mile End, McLaren Vale, Osborne, SA, Australia",
        "sites": [
          "Dry Creek",
          "Elizabeth",
          "Mile End",
          "McLaren Vale",
          "Osborne"
        ],
        "country": "AU",
        "source_page": 5
      },
      "declared_unit": {
        "unit": "1 m3",
        "mass_kg": 2356,
        "source_page": 5
      },
      "gwp_total": {
        "methodology": "EN 15804+A2",
        "unit": "kg CO2e",
        "per": "1 m3",
        "source_page": 19,
        "modules": {
          "A1": "incl",
          "A2": "incl",
          "A3": "incl",
          "A1A3": 402,
          "A4": "ND",
          "A5": "ND",
          "B1": "ND",
          "B2": "ND",
          "B3": "ND",
          "B4": "ND",
          "B5": "ND",
          "B6": "ND",
          "B7": "ND",
          "C1": 14.8,
          "C2": 5.96,
          "C3": 5.02,
          "C4": 8.45,
          "D": -11.6
        }
      },
      "gwp_a1a3_split": {
        "fossil": 398,
        "biogenic": 3.87,
        "luluc": 0.0261,
        "source_page": 19
      }
    },
    {
      "product_name": "N4020PF30",
      "compressive_strength": {
        "raw_class": "N4020P",
        "value_mpa": 40,
        "test_age_days": null,
        "standard": "AS 1379 (inferred from S-/N- mix-code prefixes; not explicitly cited in this document)",
        "source_page": 5
      },
      "location": {
        "production": "Dry Creek, Elizabeth, Mile End, McLaren Vale, Osborne, SA, Australia",
        "sites": [
          "Dry Creek",
          "Elizabeth",
          "Mile End",
          "McLaren Vale",
          "Osborne"
        ],
        "country": "AU",
        "source_page": 5
      },
      "declared_unit": {
        "unit": "1 m3",
        "mass_kg": 2347,
        "source_page": 5
      },
      "gwp_total": {
        "methodology": "EN 15804+A2",
        "unit": "kg CO2e",
        "per": "1 m3",
        "source_page": 19,
        "modules": {
          "A1": "incl",
          "A2": "incl",
          "A3": "incl",
          "A1A3": 290,
          "A4": "ND",
          "A5": "ND",
          "B1": "ND",
          "B2": "ND",
          "B3": "ND",
          "B4": "ND",
          "B5": "ND",
          "B6": "ND",
          "B7": "ND",
          "C1": 14.8,
          "C2": 5.96,
          "C3": 5.02,
          "C4": 8.45,
          "D": -11.6
        }
      },
      "gwp_a1a3_split": {
        "fossil": 287,
        "biogenic": 3.12,
        "luluc": 0.0186,
        "source_page": 19
      }
    },
    {
      "product_name": "N4020PT50",
      "compressive_strength": {
        "raw_class": "N4020P",
        "value_mpa": 40,
        "test_age_days": null,
        "standard": "AS 1379 (inferred from S-/N- mix-code prefixes; not explicitly cited in this document)",
        "source_page": 5
      },
      "location": {
        "production": "Dry Creek, Elizabeth, Mile End, McLaren Vale, Osborne, SA, Australia",
        "sites": [
          "Dry Creek",
          "Elizabeth",
          "Mile End",
          "McLaren Vale",
          "Osborne"
        ],
        "country": "AU",
        "source_page": 5
      },
      "declared_unit": {
        "unit": "1 m3",
        "mass_kg": 2343,
        "source_page": 5
      },
      "gwp_total": {
        "methodology": "EN 15804+A2",
        "unit": "kg CO2e",
        "per": "1 m3",
        "source_page": 19,
        "modules": {
          "A1": "incl",
          "A2": "incl",
          "A3": "incl",
          "A1A3": 218,
          "A4": "ND",
          "A5": "ND",
          "B1": "ND",
          "B2": "ND",
          "B3": "ND",
          "B4": "ND",
          "B5": "ND",
          "B6": "ND",
          "B7": "ND",
          "C1": 14.8,
          "C2": 5.96,
          "C3": 5.02,
          "C4": 8.45,
          "D": -11.6
        }
      },
      "gwp_a1a3_split": {
        "fossil": 216,
        "biogenic": 2.61,
        "luluc": 0.0144,
        "source_page": 19
      }
    },
    {
      "product_name": "N4020PS30",
      "compressive_strength": {
        "raw_class": "N4020P",
        "value_mpa": 40,
        "test_age_days": null,
        "standard": "AS 1379 (inferred from S-/N- mix-code prefixes; not explicitly cited in this document)",
        "source_page": 5
      },
      "location": {
        "production": "Dry Creek, Elizabeth, Mile End, McLaren Vale, Osborne, SA, Australia",
        "sites": [
          "Dry Creek",
          "Elizabeth",
          "Mile End",
          "McLaren Vale",
          "Osborne"
        ],
        "country": "AU",
        "source_page": 5
      },
      "declared_unit": {
        "unit": "1 m3",
        "mass_kg": 2339,
        "source_page": 5
      },
      "gwp_total": {
        "methodology": "EN 15804+A2",
        "unit": "kg CO2e",
        "per": "1 m3",
        "source_page": 19,
        "modules": {
          "A1": "incl",
          "A2": "incl",
          "A3": "incl",
          "A1A3": 294,
          "A4": "ND",
          "A5": "ND",
          "B1": "ND",
          "B2": "ND",
          "B3": "ND",
          "B4": "ND",
          "B5": "ND",
          "B6": "ND",
          "B7": "ND",
          "C1": 14.8,
          "C2": 5.96,
          "C3": 5.02,
          "C4": 8.45,
          "D": -11.6
        }
      },
      "gwp_a1a3_split": {
        "fossil": 291,
        "biogenic": 3.11,
        "luluc": 0.0198,
        "source_page": 19
      }
    },
    {
      "product_name": "N4020PS50",
      "compressive_strength": {
        "raw_class": "N4020P",
        "value_mpa": 40,
        "test_age_days": null,
        "standard": "AS 1379 (inferred from S-/N- mix-code prefixes; not explicitly cited in this document)",
        "source_page": 5
      },
      "location": {
        "production": "Dry Creek, Elizabeth, Mile End, McLaren Vale, Osborne, SA, Australia",
        "sites": [
          "Dry Creek",
          "Elizabeth",
          "Mile End",
          "McLaren Vale",
          "Osborne"
        ],
        "country": "AU",
        "source_page": 5
      },
      "declared_unit": {
        "unit": "1 m3",
        "mass_kg": 2332,
        "source_page": 5
      },
      "gwp_total": {
        "methodology": "EN 15804+A2",
        "unit": "kg CO2e",
        "per": "1 m3",
        "source_page": 19,
        "modules": {
          "A1": "incl",
          "A2": "incl",
          "A3": "incl",
          "A1A3": 225,
          "A4": "ND",
          "A5": "ND",
          "B1": "ND",
          "B2": "ND",
          "B3": "ND",
          "B4": "ND",
          "B5": "ND",
          "B6": "ND",
          "B7": "ND",
          "C1": 14.8,
          "C2": 5.96,
          "C3": 5.02,
          "C4": 8.45,
          "D": -11.6
        }
      },
      "gwp_a1a3_split": {
        "fossil": 222,
        "biogenic": 2.59,
        "luluc": 0.0161,
        "source_page": 19
      }
    },
    {
      "product_name": "S4010SCPH",
      "compressive_strength": {
        "raw_class": "S4010",
        "value_mpa": 40,
        "test_age_days": null,
        "standard": "AS 1379 (inferred from S-/N- mix-code prefixes; not explicitly cited in this document)",
        "source_page": 5
      },
      "location": {
        "production": "Mile End, SA, Australia",
        "sites": [
          "Mile End"
        ],
        "country": "AU",
        "source_page": 5
      },
      "declared_unit": {
        "unit": "1 m3",
        "mass_kg": 2390,
        "source_page": 5
      },
      "gwp_total": {
        "methodology": "EN 15804+A2",
        "unit": "kg CO2e",
        "per": "1 m3",
        "source_page": 19,
        "modules": {
          "A1": "incl",
          "A2": "incl",
          "A3": "incl",
          "A1A3": 305,
          "A4": "ND",
          "A5": "ND",
          "B1": "ND",
          "B2": "ND",
          "B3": "ND",
          "B4": "ND",
          "B5": "ND",
          "B6": "ND",
          "B7": "ND",
          "C1": 14.8,
          "C2": 5.96,
          "C3": 5.02,
          "C4": 8.45,
          "D": -11.6
        }
      },
      "gwp_a1a3_split": {
        "fossil": 301,
        "biogenic": 4.47,
        "luluc": 0.0139,
        "source_page": 19
      }
    },
    {
      "product_name": "S4020E1100",
      "compressive_strength": {
        "raw_class": "S4020",
        "value_mpa": 40,
        "test_age_days": null,
        "standard": "AS 1379 (inferred from S-/N- mix-code prefixes; not explicitly cited in this document)",
        "source_page": 5
      },
      "location": {
        "production": "Mile End, SA, Australia",
        "sites": [
          "Mile End"
        ],
        "country": "AU",
        "source_page": 5
      },
      "declared_unit": {
        "unit": "1 m3",
        "mass_kg": 2340,
        "source_page": 5
      },
      "gwp_total": {
        "methodology": "EN 15804+A2",
        "unit": "kg CO2e",
        "per": "1 m3",
        "source_page": 20,
        "modules": {
          "A1": "incl",
          "A2": "incl",
          "A3": "incl",
          "A1A3": 267,
          "A4": "ND",
          "A5": "ND",
          "B1": "ND",
          "B2": "ND",
          "B3": "ND",
          "B4": "ND",
          "B5": "ND",
          "B6": "ND",
          "B7": "ND",
          "C1": 14.8,
          "C2": 5.96,
          "C3": 5.02,
          "C4": 8.45,
          "D": -11.6
        }
      },
      "gwp_a1a3_split": {
        "fossil": 263,
        "biogenic": 3.91,
        "luluc": 0.0145,
        "source_page": 20
      }
    },
    {
      "product_name": "S4020E1150H",
      "compressive_strength": {
        "raw_class": "S4020",
        "value_mpa": 40,
        "test_age_days": null,
        "standard": "AS 1379 (inferred from S-/N- mix-code prefixes; not explicitly cited in this document)",
        "source_page": 5
      },
      "location": {
        "production": "Mile End, SA, Australia",
        "sites": [
          "Mile End"
        ],
        "country": "AU",
        "source_page": 5
      },
      "declared_unit": {
        "unit": "1 m3",
        "mass_kg": 2310,
        "source_page": 5
      },
      "gwp_total": {
        "methodology": "EN 15804+A2",
        "unit": "kg CO2e",
        "per": "1 m3",
        "source_page": 20,
        "modules": {
          "A1": "incl",
          "A2": "incl",
          "A3": "incl",
          "A1A3": 270,
          "A4": "ND",
          "A5": "ND",
          "B1": "ND",
          "B2": "ND",
          "B3": "ND",
          "B4": "ND",
          "B5": "ND",
          "B6": "ND",
          "B7": "ND",
          "C1": 14.8,
          "C2": 5.96,
          "C3": 5.02,
          "C4": 8.45,
          "D": -11.6
        }
      },
      "gwp_a1a3_split": {
        "fossil": 266,
        "biogenic": 4.05,
        "luluc": 0.0127,
        "source_page": 20
      }
    },
    {
      "product_name": "S4020E2",
      "compressive_strength": {
        "raw_class": "S4020",
        "value_mpa": 40,
        "test_age_days": null,
        "standard": "AS 1379 (inferred from S-/N- mix-code prefixes; not explicitly cited in this document)",
        "source_page": 5
      },
      "location": {
        "production": "Mile End, SA, Australia",
        "sites": [
          "Mile End"
        ],
        "country": "AU",
        "source_page": 5
      },
      "declared_unit": {
        "unit": "1 m3",
        "mass_kg": 2400,
        "source_page": 5
      },
      "gwp_total": {
        "methodology": "EN 15804+A2",
        "unit": "kg CO2e",
        "per": "1 m3",
        "source_page": 20,
        "modules": {
          "A1": "incl",
          "A2": "incl",
          "A3": "incl",
          "A1A3": 227,
          "A4": "ND",
          "A5": "ND",
          "B1": "ND",
          "B2": "ND",
          "B3": "ND",
          "B4": "ND",
          "B5": "ND",
          "B6": "ND",
          "B7": "ND",
          "C1": 14.8,
          "C2": 5.96,
          "C3": 5.02,
          "C4": 8.45,
          "D": -11.6
        }
      },
      "gwp_a1a3_split": {
        "fossil": 224,
        "biogenic": 3.34,
        "luluc": 0.0135,
        "source_page": 20
      }
    },
    {
      "product_name": "S4020E2100",
      "compressive_strength": {
        "raw_class": "S4020",
        "value_mpa": 40,
        "test_age_days": null,
        "standard": "AS 1379 (inferred from S-/N- mix-code prefixes; not explicitly cited in this document)",
        "source_page": 5
      },
      "location": {
        "production": "Mile End, SA, Australia",
        "sites": [
          "Mile End"
        ],
        "country": "AU",
        "source_page": 5
      },
      "declared_unit": {
        "unit": "1 m3",
        "mass_kg": 2330,
        "source_page": 5
      },
      "gwp_total": {
        "methodology": "EN 15804+A2",
        "unit": "kg CO2e",
        "per": "1 m3",
        "source_page": 20,
        "modules": {
          "A1": "incl",
          "A2": "incl",
          "A3": "incl",
          "A1A3": 215,
          "A4": "ND",
          "A5": "ND",
          "B1": "ND",
          "B2": "ND",
          "B3": "ND",
          "B4": "ND",
          "B5": "ND",
          "B6": "ND",
          "B7": "ND",
          "C1": 14.8,
          "C2": 5.96,
          "C3": 5.02,
          "C4": 8.45,
          "D": -11.6
        }
      },
      "gwp_a1a3_split": {
        "fossil": 212,
        "biogenic": 3.19,
        "luluc": 0.0126,
        "source_page": 20
      }
    },
    {
      "product_name": "S4020E2120",
      "compressive_strength": {
        "raw_class": "S4020",
        "value_mpa": 40,
        "test_age_days": null,
        "standard": "AS 1379 (inferred from S-/N- mix-code prefixes; not explicitly cited in this document)",
        "source_page": 5
      },
      "location": {
        "production": "Mile End, SA, Australia",
        "sites": [
          "Mile End"
        ],
        "country": "AU",
        "source_page": 5
      },
      "declared_unit": {
        "unit": "1 m3",
        "mass_kg": 2360,
        "source_page": 5
      },
      "gwp_total": {
        "methodology": "EN 15804+A2",
        "unit": "kg CO2e",
        "per": "1 m3",
        "source_page": 20,
        "modules": {
          "A1": "incl",
          "A2": "incl",
          "A3": "incl",
          "A1A3": 231,
          "A4": "ND",
          "A5": "ND",
          "B1": "ND",
          "B2": "ND",
          "B3": "ND",
          "B4": "ND",
          "B5": "ND",
          "B6": "ND",
          "B7": "ND",
          "C1": 14.8,
          "C2": 5.96,
          "C3": 5.02,
          "C4": 8.45,
          "D": -11.6
        }
      },
      "gwp_a1a3_split": {
        "fossil": 228,
        "biogenic": 3.39,
        "luluc": 0.0134,
        "source_page": 20
      }
    },
    {
      "product_name": "S4020E2150",
      "compressive_strength": {
        "raw_class": "S4020",
        "value_mpa": 40,
        "test_age_days": null,
        "standard": "AS 1379 (inferred from S-/N- mix-code prefixes; not explicitly cited in this document)",
        "source_page": 5
      },
      "location": {
        "production": "Mile End, SA, Australia",
        "sites": [
          "Mile End"
        ],
        "country": "AU",
        "source_page": 5
      },
      "declared_unit": {
        "unit": "1 m3",
        "mass_kg": 2400,
        "source_page": 5
      },
      "gwp_total": {
        "methodology": "EN 15804+A2",
        "unit": "kg CO2e",
        "per": "1 m3",
        "source_page": 20,
        "modules": {
          "A1": "incl",
          "A2": "incl",
          "A3": "incl",
          "A1A3": 229,
          "A4": "ND",
          "A5": "ND",
          "B1": "ND",
          "B2": "ND",
          "B3": "ND",
          "B4": "ND",
          "B5": "ND",
          "B6": "ND",
          "B7": "ND",
          "C1": 14.8,
          "C2": 5.96,
          "C3": 5.02,
          "C4": 8.45,
          "D": -11.6
        }
      },
      "gwp_a1a3_split": {
        "fossil": 225,
        "biogenic": 3.36,
        "luluc": 0.0135,
        "source_page": 20
      }
    },
    {
      "product_name": "S4020E2150F",
      "compressive_strength": {
        "raw_class": "S4020",
        "value_mpa": 40,
        "test_age_days": null,
        "standard": "AS 1379 (inferred from S-/N- mix-code prefixes; not explicitly cited in this document)",
        "source_page": 5
      },
      "location": {
        "production": "Mile End, SA, Australia",
        "sites": [
          "Mile End"
        ],
        "country": "AU",
        "source_page": 5
      },
      "declared_unit": {
        "unit": "1 m3",
        "mass_kg": 2400,
        "source_page": 5
      },
      "gwp_total": {
        "methodology": "EN 15804+A2",
        "unit": "kg CO2e",
        "per": "1 m3",
        "source_page": 20,
        "modules": {
          "A1": "incl",
          "A2": "incl",
          "A3": "incl",
          "A1A3": 226,
          "A4": "ND",
          "A5": "ND",
          "B1": "ND",
          "B2": "ND",
          "B3": "ND",
          "B4": "ND",
          "B5": "ND",
          "B6": "ND",
          "B7": "ND",
          "C1": 14.8,
          "C2": 5.96,
          "C3": 5.02,
          "C4": 8.45,
          "D": -11.6
        }
      },
      "gwp_a1a3_split": {
        "fossil": 223,
        "biogenic": 3.38,
        "luluc": 0.0123,
        "source_page": 20
      }
    },
    {
      "product_name": "S4020E2200",
      "compressive_strength": {
        "raw_class": "S4020",
        "value_mpa": 40,
        "test_age_days": null,
        "standard": "AS 1379 (inferred from S-/N- mix-code prefixes; not explicitly cited in this document)",
        "source_page": 5
      },
      "location": {
        "production": "Mile End, SA, Australia",
        "sites": [
          "Mile End"
        ],
        "country": "AU",
        "source_page": 5
      },
      "declared_unit": {
        "unit": "1 m3",
        "mass_kg": 2400,
        "source_page": 5
      },
      "gwp_total": {
        "methodology": "EN 15804+A2",
        "unit": "kg CO2e",
        "per": "1 m3",
        "source_page": 20,
        "modules": {
          "A1": "incl",
          "A2": "incl",
          "A3": "incl",
          "A1A3": 229,
          "A4": "ND",
          "A5": "ND",
          "B1": "ND",
          "B2": "ND",
          "B3": "ND",
          "B4": "ND",
          "B5": "ND",
          "B6": "ND",
          "B7": "ND",
          "C1": 14.8,
          "C2": 5.96,
          "C3": 5.02,
          "C4": 8.45,
          "D": -11.6
        }
      },
      "gwp_a1a3_split": {
        "fossil": 226,
        "biogenic": 3.37,
        "luluc": 0.0135,
        "source_page": 20
      }
    },
    {
      "product_name": "S4020E3150",
      "compressive_strength": {
        "raw_class": "S4020",
        "value_mpa": 40,
        "test_age_days": null,
        "standard": "AS 1379 (inferred from S-/N- mix-code prefixes; not explicitly cited in this document)",
        "source_page": 5
      },
      "location": {
        "production": "Mile End, SA, Australia",
        "sites": [
          "Mile End"
        ],
        "country": "AU",
        "source_page": 5
      },
      "declared_unit": {
        "unit": "1 m3",
        "mass_kg": 2360,
        "source_page": 5
      },
      "gwp_total": {
        "methodology": "EN 15804+A2",
        "unit": "kg CO2e",
        "per": "1 m3",
        "source_page": 20,
        "modules": {
          "A1": "incl",
          "A2": "incl",
          "A3": "incl",
          "A1A3": 175,
          "A4": "ND",
          "A5": "ND",
          "B1": "ND",
          "B2": "ND",
          "B3": "ND",
          "B4": "ND",
          "B5": "ND",
          "B6": "ND",
          "B7": "ND",
          "C1": 14.8,
          "C2": 5.96,
          "C3": 5.02,
          "C4": 8.45,
          "D": -11.6
        }
      },
      "gwp_a1a3_split": {
        "fossil": 172,
        "biogenic": 2.67,
        "luluc": 0.0103,
        "source_page": 20
      }
    },
    {
      "product_name": "S4020E3150F",
      "compressive_strength": {
        "raw_class": "S4020",
        "value_mpa": 40,
        "test_age_days": null,
        "standard": "AS 1379 (inferred from S-/N- mix-code prefixes; not explicitly cited in this document)",
        "source_page": 5
      },
      "location": {
        "production": "Mile End, SA, Australia",
        "sites": [
          "Mile End"
        ],
        "country": "AU",
        "source_page": 5
      },
      "declared_unit": {
        "unit": "1 m3",
        "mass_kg": 2340,
        "source_page": 5
      },
      "gwp_total": {
        "methodology": "EN 15804+A2",
        "unit": "kg CO2e",
        "per": "1 m3",
        "source_page": 20,
        "modules": {
          "A1": "incl",
          "A2": "incl",
          "A3": "incl",
          "A1A3": 173,
          "A4": "ND",
          "A5": "ND",
          "B1": "ND",
          "B2": "ND",
          "B3": "ND",
          "B4": "ND",
          "B5": "ND",
          "B6": "ND",
          "B7": "ND",
          "C1": 14.8,
          "C2": 5.96,
          "C3": 5.02,
          "C4": 8.45,
          "D": -11.6
        }
      },
      "gwp_a1a3_split": {
        "fossil": 170,
        "biogenic": 2.64,
        "luluc": 0.0103,
        "source_page": 20
      }
    },
    {
      "product_name": "S4020PTLC2",
      "compressive_strength": {
        "raw_class": "S4020",
        "value_mpa": 40,
        "test_age_days": null,
        "standard": "AS 1379 (inferred from S-/N- mix-code prefixes; not explicitly cited in this document)",
        "source_page": 5
      },
      "location": {
        "production": "Mile End, Dry Creek, SA, Australia",
        "sites": [
          "Mile End",
          "Dry Creek"
        ],
        "country": "AU",
        "source_page": 5
      },
      "declared_unit": {
        "unit": "1 m3",
        "mass_kg": 2350,
        "source_page": 5
      },
      "gwp_total": {
        "methodology": "EN 15804+A2",
        "unit": "kg CO2e",
        "per": "1 m3",
        "source_page": 20,
        "modules": {
          "A1": "incl",
          "A2": "incl",
          "A3": "incl",
          "A1A3": 188,
          "A4": "ND",
          "A5": "ND",
          "B1": "ND",
          "B2": "ND",
          "B3": "ND",
          "B4": "ND",
          "B5": "ND",
          "B6": "ND",
          "B7": "ND",
          "C1": 14.8,
          "C2": 5.96,
          "C3": 5.02,
          "C4": 8.45,
          "D": -11.6
        }
      },
      "gwp_a1a3_split": {
        "fossil": 186,
        "biogenic": 1.99,
        "luluc": 0.0147,
        "source_page": 20
      }
    },
    {
      "product_name": "S4020COLLC1",
      "compressive_strength": {
        "raw_class": "S4020",
        "value_mpa": 40,
        "test_age_days": null,
        "standard": "AS 1379 (inferred from S-/N- mix-code prefixes; not explicitly cited in this document)",
        "source_page": 5
      },
      "location": {
        "production": "Mile End, Dry Creek, SA, Australia",
        "sites": [
          "Mile End",
          "Dry Creek"
        ],
        "country": "AU",
        "source_page": 5
      },
      "declared_unit": {
        "unit": "1 m3",
        "mass_kg": 2400,
        "source_page": 5
      },
      "gwp_total": {
        "methodology": "EN 15804+A2",
        "unit": "kg CO2e",
        "per": "1 m3",
        "source_page": 20,
        "modules": {
          "A1": "incl",
          "A2": "incl",
          "A3": "incl",
          "A1A3": 290,
          "A4": "ND",
          "A5": "ND",
          "B1": "ND",
          "B2": "ND",
          "B3": "ND",
          "B4": "ND",
          "B5": "ND",
          "B6": "ND",
          "B7": "ND",
          "C1": 14.8,
          "C2": 5.96,
          "C3": 5.02,
          "C4": 8.45,
          "D": -11.6
        }
      },
      "gwp_a1a3_split": {
        "fossil": 287,
        "biogenic": 2.74,
        "luluc": 0.0197,
        "source_page": 20
      }
    },
    {
      "product_name": "S4020COLLC2",
      "compressive_strength": {
        "raw_class": "S4020",
        "value_mpa": 40,
        "test_age_days": null,
        "standard": "AS 1379 (inferred from S-/N- mix-code prefixes; not explicitly cited in this document)",
        "source_page": 5
      },
      "location": {
        "production": "Mile End, Dry Creek, SA, Australia",
        "sites": [
          "Mile End",
          "Dry Creek"
        ],
        "country": "AU",
        "source_page": 5
      },
      "declared_unit": {
        "unit": "1 m3",
        "mass_kg": 2400,
        "source_page": 5
      },
      "gwp_total": {
        "methodology": "EN 15804+A2",
        "unit": "kg CO2e",
        "per": "1 m3",
        "source_page": 20,
        "modules": {
          "A1": "incl",
          "A2": "incl",
          "A3": "incl",
          "A1A3": 198,
          "A4": "ND",
          "A5": "ND",
          "B1": "ND",
          "B2": "ND",
          "B3": "ND",
          "B4": "ND",
          "B5": "ND",
          "B6": "ND",
          "B7": "ND",
          "C1": 14.8,
          "C2": 5.96,
          "C3": 5.02,
          "C4": 8.45,
          "D": -11.6
        }
      },
      "gwp_a1a3_split": {
        "fossil": 196,
        "biogenic": 2.05,
        "luluc": 0.0151,
        "source_page": 20
      }
    },
    {
      "product_name": "S4020PLC1120",
      "compressive_strength": {
        "raw_class": "S4020",
        "value_mpa": 40,
        "test_age_days": null,
        "standard": "AS 1379 (inferred from S-/N- mix-code prefixes; not explicitly cited in this document)",
        "source_page": 5
      },
      "location": {
        "production": "Mile End, Dry Creek, SA, Australia",
        "sites": [
          "Mile End",
          "Dry Creek"
        ],
        "country": "AU",
        "source_page": 5
      },
      "declared_unit": {
        "unit": "1 m3",
        "mass_kg": 2430,
        "source_page": 5
      },
      "gwp_total": {
        "methodology": "EN 15804+A2",
        "unit": "kg CO2e",
        "per": "1 m3",
        "source_page": 20,
        "modules": {
          "A1": "incl",
          "A2": "incl",
          "A3": "incl",
          "A1A3": 287,
          "A4": "ND",
          "A5": "ND",
          "B1": "ND",
          "B2": "ND",
          "B3": "ND",
          "B4": "ND",
          "B5": "ND",
          "B6": "ND",
          "B7": "ND",
          "C1": 14.8,
          "C2": 5.96,
          "C3": 5.02,
          "C4": 8.45,
          "D": -11.6
        }
      },
      "gwp_a1a3_split": {
        "fossil": 285,
        "biogenic": 2.74,
        "luluc": 0.0199,
        "source_page": 20
      }
    },
    {
      "product_name": "S4020PLC2120",
      "compressive_strength": {
        "raw_class": "S4020",
        "value_mpa": 40,
        "test_age_days": null,
        "standard": "AS 1379 (inferred from S-/N- mix-code prefixes; not explicitly cited in this document)",
        "source_page": 5
      },
      "location": {
        "production": "Mile End, Dry Creek, SA, Australia",
        "sites": [
          "Mile End",
          "Dry Creek"
        ],
        "country": "AU",
        "source_page": 5
      },
      "declared_unit": {
        "unit": "1 m3",
        "mass_kg": 2250,
        "source_page": 5
      },
      "gwp_total": {
        "methodology": "EN 15804+A2",
        "unit": "kg CO2e",
        "per": "1 m3",
        "source_page": 20,
        "modules": {
          "A1": "incl",
          "A2": "incl",
          "A3": "incl",
          "A1A3": 187,
          "A4": "ND",
          "A5": "ND",
          "B1": "ND",
          "B2": "ND",
          "B3": "ND",
          "B4": "ND",
          "B5": "ND",
          "B6": "ND",
          "B7": "ND",
          "C1": 14.8,
          "C2": 5.96,
          "C3": 5.02,
          "C4": 8.45,
          "D": -11.6
        }
      },
      "gwp_a1a3_split": {
        "fossil": 185,
        "biogenic": 1.99,
        "luluc": 0.0146,
        "source_page": 20
      }
    },
    {
      "product_name": "S4020PLC2XYP",
      "compressive_strength": {
        "raw_class": "S4020",
        "value_mpa": 40,
        "test_age_days": null,
        "standard": "AS 1379 (inferred from S-/N- mix-code prefixes; not explicitly cited in this document)",
        "source_page": 5
      },
      "location": {
        "production": "Mile End, Dry Creek, SA, Australia",
        "sites": [
          "Mile End",
          "Dry Creek"
        ],
        "country": "AU",
        "source_page": 5
      },
      "declared_unit": {
        "unit": "1 m3",
        "mass_kg": 2260,
        "source_page": 5
      },
      "gwp_total": {
        "methodology": "EN 15804+A2",
        "unit": "kg CO2e",
        "per": "1 m3",
        "source_page": 20,
        "modules": {
          "A1": "incl",
          "A2": "incl",
          "A3": "incl",
          "A1A3": 207,
          "A4": "ND",
          "A5": "ND",
          "B1": "ND",
          "B2": "ND",
          "B3": "ND",
          "B4": "ND",
          "B5": "ND",
          "B6": "ND",
          "B7": "ND",
          "C1": 14.8,
          "C2": 5.96,
          "C3": 5.02,
          "C4": 8.45,
          "D": -11.6
        }
      },
      "gwp_a1a3_split": {
        "fossil": 205,
        "biogenic": 2.25,
        "luluc": 0.0146,
        "source_page": 20
      }
    },
    {
      "product_name": "N5020PRef",
      "compressive_strength": {
        "raw_class": "N5020P",
        "value_mpa": 50,
        "test_age_days": null,
        "standard": "AS 1379 (inferred from S-/N- mix-code prefixes; not explicitly cited in this document)",
        "source_page": 5
      },
      "location": {
        "production": "Dry Creek, Elizabeth, Mile End, McLaren Vale, Osborne, SA, Australia",
        "sites": [
          "Dry Creek",
          "Elizabeth",
          "Mile End",
          "McLaren Vale",
          "Osborne"
        ],
        "country": "AU",
        "source_page": 5
      },
      "declared_unit": {
        "unit": "1 m3",
        "mass_kg": 2367,
        "source_page": 5
      },
      "gwp_total": {
        "methodology": "EN 15804+A2",
        "unit": "kg CO2e",
        "per": "1 m3",
        "source_page": 19,
        "modules": {
          "A1": "incl",
          "A2": "incl",
          "A3": "incl",
          "A1A3": 495,
          "A4": "ND",
          "A5": "ND",
          "B1": "ND",
          "B2": "ND",
          "B3": "ND",
          "B4": "ND",
          "B5": "ND",
          "B6": "ND",
          "B7": "ND",
          "C1": 14.8,
          "C2": 5.96,
          "C3": 5.02,
          "C4": 8.45,
          "D": -11.6
        }
      },
      "gwp_a1a3_split": {
        "fossil": 490,
        "biogenic": 4.47,
        "luluc": 0.0324,
        "source_page": 19
      }
    },
    {
      "product_name": "N5020PF30",
      "compressive_strength": {
        "raw_class": "N5020P",
        "value_mpa": 50,
        "test_age_days": null,
        "standard": "AS 1379 (inferred from S-/N- mix-code prefixes; not explicitly cited in this document)",
        "source_page": 5
      },
      "location": {
        "production": "Dry Creek, Elizabeth, Mile End, McLaren Vale, Osborne, SA, Australia",
        "sites": [
          "Dry Creek",
          "Elizabeth",
          "Mile End",
          "McLaren Vale",
          "Osborne"
        ],
        "country": "AU",
        "source_page": 5
      },
      "declared_unit": {
        "unit": "1 m3",
        "mass_kg": 2353,
        "source_page": 5
      },
      "gwp_total": {
        "methodology": "EN 15804+A2",
        "unit": "kg CO2e",
        "per": "1 m3",
        "source_page": 19,
        "modules": {
          "A1": "incl",
          "A2": "incl",
          "A3": "incl",
          "A1A3": 355,
          "A4": "ND",
          "A5": "ND",
          "B1": "ND",
          "B2": "ND",
          "B3": "ND",
          "B4": "ND",
          "B5": "ND",
          "B6": "ND",
          "B7": "ND",
          "C1": 14.8,
          "C2": 5.96,
          "C3": 5.02,
          "C4": 8.45,
          "D": -11.6
        }
      },
      "gwp_a1a3_split": {
        "fossil": 352,
        "biogenic": 3.54,
        "luluc": 0.023,
        "source_page": 19
      }
    },
    {
      "product_name": "N5020PT50",
      "compressive_strength": {
        "raw_class": "N5020P",
        "value_mpa": 50,
        "test_age_days": null,
        "standard": "AS 1379 (inferred from S-/N- mix-code prefixes; not explicitly cited in this document)",
        "source_page": 5
      },
      "location": {
        "production": "Dry Creek, Elizabeth, Mile End, McLaren Vale, Osborne, SA, Australia",
        "sites": [
          "Dry Creek",
          "Elizabeth",
          "Mile End",
          "McLaren Vale",
          "Osborne"
        ],
        "country": "AU",
        "source_page": 5
      },
      "declared_unit": {
        "unit": "1 m3",
        "mass_kg": 2348,
        "source_page": 5
      },
      "gwp_total": {
        "methodology": "EN 15804+A2",
        "unit": "kg CO2e",
        "per": "1 m3",
        "source_page": 19,
        "modules": {
          "A1": "incl",
          "A2": "incl",
          "A3": "incl",
          "A1A3": 265,
          "A4": "ND",
          "A5": "ND",
          "B1": "ND",
          "B2": "ND",
          "B3": "ND",
          "B4": "ND",
          "B5": "ND",
          "B6": "ND",
          "B7": "ND",
          "C1": 14.8,
          "C2": 5.96,
          "C3": 5.02,
          "C4": 8.45,
          "D": -11.6
        }
      },
      "gwp_a1a3_split": {
        "fossil": 262,
        "biogenic": 2.89,
        "luluc": 0.0175,
        "source_page": 19
      }
    },
    {
      "product_name": "N5020PS30",
      "compressive_strength": {
        "raw_class": "N5020P",
        "value_mpa": 50,
        "test_age_days": null,
        "standard": "AS 1379 (inferred from S-/N- mix-code prefixes; not explicitly cited in this document)",
        "source_page": 5
      },
      "location": {
        "production": "Dry Creek, Elizabeth, Mile End, McLaren Vale, Osborne, SA, Australia",
        "sites": [
          "Dry Creek",
          "Elizabeth",
          "Mile End",
          "McLaren Vale",
          "Osborne"
        ],
        "country": "AU",
        "source_page": 5
      },
      "declared_unit": {
        "unit": "1 m3",
        "mass_kg": 2345,
        "source_page": 5
      },
      "gwp_total": {
        "methodology": "EN 15804+A2",
        "unit": "kg CO2e",
        "per": "1 m3",
        "source_page": 19,
        "modules": {
          "A1": "incl",
          "A2": "incl",
          "A3": "incl",
          "A1A3": 360,
          "A4": "ND",
          "A5": "ND",
          "B1": "ND",
          "B2": "ND",
          "B3": "ND",
          "B4": "ND",
          "B5": "ND",
          "B6": "ND",
          "B7": "ND",
          "C1": 14.8,
          "C2": 5.96,
          "C3": 5.02,
          "C4": 8.45,
          "D": -11.6
        }
      },
      "gwp_a1a3_split": {
        "fossil": 356,
        "biogenic": 3.52,
        "luluc": 0.0242,
        "source_page": 19
      }
    },
    {
      "product_name": "N5020PS50",
      "compressive_strength": {
        "raw_class": "N5020P",
        "value_mpa": 50,
        "test_age_days": null,
        "standard": "AS 1379 (inferred from S-/N- mix-code prefixes; not explicitly cited in this document)",
        "source_page": 5
      },
      "location": {
        "production": "Dry Creek, Elizabeth, Mile End, McLaren Vale, Osborne, SA, Australia",
        "sites": [
          "Dry Creek",
          "Elizabeth",
          "Mile End",
          "McLaren Vale",
          "Osborne"
        ],
        "country": "AU",
        "source_page": 5
      },
      "declared_unit": {
        "unit": "1 m3",
        "mass_kg": 2336,
        "source_page": 5
      },
      "gwp_total": {
        "methodology": "EN 15804+A2",
        "unit": "kg CO2e",
        "per": "1 m3",
        "source_page": 19,
        "modules": {
          "A1": "incl",
          "A2": "incl",
          "A3": "incl",
          "A1A3": 273,
          "A4": "ND",
          "A5": "ND",
          "B1": "ND",
          "B2": "ND",
          "B3": "ND",
          "B4": "ND",
          "B5": "ND",
          "B6": "ND",
          "B7": "ND",
          "C1": 14.8,
          "C2": 5.96,
          "C3": 5.02,
          "C4": 8.45,
          "D": -11.6
        }
      },
      "gwp_a1a3_split": {
        "fossil": 270,
        "biogenic": 2.87,
        "luluc": 0.0196,
        "source_page": 19
      }
    },
    {
      "product_name": "S5010DW500D",
      "compressive_strength": {
        "raw_class": "S5010",
        "value_mpa": 50,
        "test_age_days": null,
        "standard": "AS 1379 (inferred from S-/N- mix-code prefixes; not explicitly cited in this document)",
        "source_page": 5
      },
      "location": {
        "production": "Mile End, SA, Australia",
        "sites": [
          "Mile End"
        ],
        "country": "AU",
        "source_page": 5
      },
      "declared_unit": {
        "unit": "1 m3",
        "mass_kg": 2250,
        "source_page": 5
      },
      "gwp_total": {
        "methodology": "EN 15804+A2",
        "unit": "kg CO2e",
        "per": "1 m3",
        "source_page": 20,
        "modules": {
          "A1": "incl",
          "A2": "incl",
          "A3": "incl",
          "A1A3": 252,
          "A4": "ND",
          "A5": "ND",
          "B1": "ND",
          "B2": "ND",
          "B3": "ND",
          "B4": "ND",
          "B5": "ND",
          "B6": "ND",
          "B7": "ND",
          "C1": 14.8,
          "C2": 5.96,
          "C3": 5.02,
          "C4": 8.45,
          "D": -11.6
        }
      },
      "gwp_a1a3_split": {
        "fossil": 248,
        "biogenic": 3.61,
        "luluc": 0.0133,
        "source_page": 20
      }
    },
    {
      "product_name": "S5010DW500D3",
      "compressive_strength": {
        "raw_class": "S5010",
        "value_mpa": 50,
        "test_age_days": null,
        "standard": "AS 1379 (inferred from S-/N- mix-code prefixes; not explicitly cited in this document)",
        "source_page": 5
      },
      "location": {
        "production": "Mile End, SA, Australia",
        "sites": [
          "Mile End"
